Repository: dx261/low-melting-point-alloys

File: data/density.csv
formula,density
In10.5Sn19Bi53.5Pb17,9.159
Bi33.7In66.3,7.99
Sn22Bi50Pb28,9.437
Bi0.218In0.782,7.99
In51.34Sn5.56Bi33.1,8.052
Bi0.405Sn0.285Pb0.163In0.147,9.11
Bi33In51Cd16,8.49
Bi49In21Pb18Sn12,9.307
Bi32.5In51Sn16.5,7.9
Sn16Bi52Pb32,9.566
Bi31.6In48.8Sn19.6,8.04
Bi0.416Sn0.194Pb0.232Cd0.158,9.59
Bi0.385Sn0.222Pb0.253In0.14,9.4
Bi0.23In0.582Sn0.188,8.02
Sn15.5Bi52.5Pb32,9.714
In21Sn12Bi49Pb18,9.229
Bi0.355In0.645,8.37
Bi0.387Sn0.167Pb0.144In0.302,9
In19.1Sn8.3Bi44.7Cd5.3Pb22.6,9.33
Bi49In21Pb18Sn12,9.37
Bi51.6Cd8.2Pb40.2,10.417
Bi0.468Pb0.288Sn0.244,9.7
Bi52Pb26In22,9.72
In25.2Sn17.3Bi57.5,8.696
Sn13.3Bi50Cd10Pb26.7,9.582
Bi0.425In0.352Sn0.223,8.54
Bi54In29.7Sn16.3,8.47
Sn51.2Cd30.6Pb18.2,8.12
Bi52Pb30Sn18,9.6
Bi44.7Pb22.6In19.1Sn8.3Cd5.3,9.16
Bi45Pb23In19Sn8Cd5,9.18
In4Sn40Bi56,8.525
Bi0.355Sn0.601Zn0.044,8.282
Bi44.39Pb27.38Sn14.22Cd14.01,9.78
Bi50Pb26.7Sn13.3Cd10,9.58
Bi58Sn42,8.56
Bi50Pb26.7Sn13.3Cd10,9.6
Ga67In20.5Sn12.5,6.17
Ga78.55In21.45,6.197
Sn26Bi53Cd21,8.773
Ga0.735In0.154Sn0.111,6.37
Ga0.835In0.165,6.2
Ga0.784In0.149Sn0.067,6.29
Ga74Sn22Cd4,5.983
Ga0.916Sn0.084,6.07
Ga0.95Sn0.05,6
Ga,5.91
Ga86.5Sn13.5,6.16
Ga0.979Al0.021,5.85
Ga93Zn5Cd2,6.02
Ga82Sn12Zn6,5.961
Bi,9.75
Ga96.5Zn3.5,5.946

File: data/density_compute.csv
formula,density_real,density_computation
Ga86.5Sn13.5,5.885,6.158
Ga,5.91,5.91
Ga96.5Zn3.5,5.946,5.944
Ga82Sn12Zn6,5.961,6.19
Ga74Sn22Cd4,5.983,6.411
Ga93Zn5Cd2,6.02,6.019
Ga86Sn11Zn3,6.14,6.143
Ga67In20.5Sn12.5,6.17,6.469
Ga78.55In21.45,6.197,6.283
Ga75.5In24.5,6.28,6.332
Ga78In22,6.28,6.292
Bi49In51,6.34,8.709
Ga68In20Sn12,6.36,6.453
Ga68.5In21.5Sn10,6.44,6.445
Ga61In25Sn13Zn1,6.5,6.553
Sn,7.168,7.31
In52.2Sn46Zn1.8,7.27,7.308
In52Sn48,7.3,7.31
Bi32.5In51Sn16.5,7.88,8.283
Bi32.5In51Sn16.5,7.9,8.283
Bi33.7In66.3,7.99,8.32
Bi30.8In61.7Cd7.5,8.02,8.328
Bi31.6In48.8Sn19.6,8.04,8.258
In51.34Sn5.56Bi33.1,8.052,8.399
Sn51.2Cd30.6Pb18.2,8.12,8.509
Bi0.355Sn0.601Zn0.044,8.282,8.362
Bi54In29.7Sn16.3,8.47,8.822
In4Sn40Bi56,8.525,8.858
Bi57In26Sn17,8.54,8.891
Bi58Sn42,8.56,8.903
In25.2Sn17.3Bi57.5,8.696,8.903
Sn26Bi53Cd21,8.773,9.041
Bi67In33,8.81,9.123
In10.5Sn19Bi53.5Pb17,9.159,9.425
Bi45Pb23In19Sn8Cd5,9.18,9.526
In21Sn12Bi49Pb18,9.229,9.368
In19.1Sn8.3Bi44.7Cd5.3Pb22.6,9.33,9.509
Sn22Bi50Pb28,9.437,9.736
Sn16Bi52Pb32,9.566,9.918
Sn13.3Bi50Cd10Pb26.7,9.582,9.822
Bi50Pb26.7Sn13.3Cd10,9.6,9.822
Sn15.5Bi52.5Pb32,9.714,9.928
Bi,9.75,9.78
Bi51.6Cd8.2Pb40.2,10.417,10.308

File: data/enthalpy-J-cc.csv
formula,enthalpy-J-cc
In10.5Sn19Bi53.5Pb17,154.87869
Bi33.7In66.3,162.996
Sn22Bi50Pb28,176.132168
Bi0.218In0.782,179.4554
In51.34Sn5.56Bi33.1,195.98568
Bi0.405Sn0.285Pb0.163In0.147,197.7781
Bi33In51Cd16,212.25
Bi49In21Pb18Sn12,217.7838
Bi32.5In51Sn16.5,220.41
Sn16Bi52Pb32,223.825268
Bi31.6In48.8Sn19.6,224.316
Bi0.416Sn0.194Pb0.232Cd0.158,235.0509
Bi0.385Sn0.222Pb0.253In0.14,238.384
Bi0.23In0.582Sn0.188,239.6376
Sn15.5Bi52.5Pb32,245.414496
In21Sn12Bi49Pb18,249.82903
Bi0.355In0.645,257.9634
Bi0.387Sn0.167Pb0.144In0.302,260.82
In19.1Sn8.3Bi44.7Cd5.3Pb22.6,266.1849
Bi49In21Pb18Sn12,271.73
Bi51.6Cd8.2Pb40.2,277.71722
Bi0.468Pb0.288Sn0.244,281.203
Bi52Pb26In22,281.88
In25.2Sn17.3Bi57.5,282.35912
Sn13.3Bi50Cd10Pb26.7,290.8137
Bi0.425In0.352Sn0.223,315.2114
Bi54In29.7Sn16.3,321.86
Sn51.2Cd30.6Pb18.2,329.672
Bi52Pb30Sn18,333.12
Bi44.7Pb22.6In19.1Sn8.3Cd5.3,337.088
Bi45Pb23In19Sn8Cd5,337.824
In4Sn40Bi56,344.751
Bi0.355Sn0.601Zn0.044,365.2362
Bi44.39Pb27.38Sn14.22Cd14.01,377.8992
Bi50Pb26.7Sn13.3Cd10,381.284
Bi58Sn42,383.488
Bi50Pb26.7Sn13.3Cd10,384
Ga67In20.5Sn12.5,414.624
Ga78.55In21.45,431.9309
Sn26Bi53Cd21,432.59663
Ga0.735In0.154Sn0.111,439.7211
Ga0.835In0.165,444.416
Ga0.784In0.149Sn0.067,447.848
Ga74Sn22Cd4,449.9216
Ga0.916Sn0.084,475.2203
Ga0.95Sn0.05,475.32
Ga,479.4192
Ga86.5Sn13.5,480.48
Ga0.979Al0.021,483.1515
Ga93Zn5Cd2,511.8806
Ga82Sn12Zn6,515.6265
Bi,519.675
Ga96.5Zn3.5,526.221

File: data/enthalpy.csv
formula,enthalpy
Sn26Bi53Cd21,49.31
In4Sn40Bi56,40.44
In10.5Sn19Bi53.5Pb17,16.91
Sn22Bi50Pb28,18.664
Bi33.7In66.3,20.4
Bi0.405Sn0.285Pb0.163In0.147,21.71
Bi0.218In0.782,22.46
Bi49In21Pb18Sn12,23.4
In51.34Sn5.56Bi33.1,24.34
Bi0.416Sn0.194Pb0.232Cd0.158,24.51
Bi33In51Cd16,25
Bi0.385Sn0.222Pb0.253In0.14,25.36
Bi51.6Cd8.2Pb40.2,26.66
In21Sn12Bi49Pb18,27.07
Bi31.6In48.8Sn19.6,27.9
Bi32.5In51Sn16.5,27.9
Bi0.387Sn0.167Pb0.144In0.302,28.98
Bi0.468Pb0.288Sn0.244,28.99
Bi49In21Pb18Sn12,29
Bi52Pb26In22,29
Bi0.23In0.582Sn0.188,29.88
Sn13.3Bi50Cd10Pb26.7,30.35
Bi0.355In0.645,30.82
In25.2Sn17.3Bi57.5,32.47
Sn15.5Bi52.5Pb32,25.264
Bi52Pb30Sn18,34.7
Bi45Pb23In19Sn8Cd5,36.8
Bi44.7Pb22.6In19.1Sn8.3Cd5.3,36.8
Bi0.425In0.352Sn0.223,36.91
Bi54In29.7Sn16.3,38
Bi44.39Pb27.38Sn14.22Cd14.01,38.64
Bi50Pb26.7Sn13.3Cd10,39.8
Bi50Pb26.7Sn13.3Cd10,40
Sn51.2Cd30.6Pb18.2,40.6
Bi0.355Sn0.601Zn0.044,44.1
Bi58Sn42,44.8
Bi,53.3
Ga67In20.5Sn12.5,67.2
Ga0.735In0.154Sn0.111,69.03
Ga78.55In21.45,69.7
Ga0.784In0.149Sn0.067,71.2
Ga0.835In0.165,71.68
Ga74Sn22Cd4,75.2
Ga86.5Sn13.5,78
Ga0.916Sn0.084,78.29
Ga0.95Sn0.05,79.22
Ga,81.12
Ga0.979Al0.021,82.59
Ga93Zn5Cd2,85.03
Ga82Sn12Zn6,86.5
Ga96.5Zn3.5,88.5
Sn16Bi52Pb32,23.398
In19.1Sn8.3Bi44.7Cd5.3Pb22.6,28.53

File: data/enthalpy2.csv
formula,enthalpy,density,enthalpy2
In10.5Sn19Bi53.5Pb17,16.91,9.159,154.87869
Sn22Bi50Pb28,18.664,9.437,176.132168
Bi33.7In66.3,20.4,7.99,162.996
Bi0.405Sn0.285Pb0.163In0.147,21.71,9.11,197.7781
Bi0.218In0.782,22.46,7.99,179.4554
Sn16Bi52Pb32,23.398,9.566,223.825268
Bi49In21Pb18Sn12,23.4,9.307,217.7838
In51.34Sn5.56Bi33.1,24.34,8.052,195.98568
Bi0.416Sn0.194Pb0.232Cd0.158,24.51,9.59,235.0509
Bi33In51Cd16,25,8.49,212.25
Sn15.5Bi52.5Pb32,25.264,9.714,245.414496
Bi0.385Sn0.222Pb0.253In0.14,25.36,9.4,238.384
Bi51.6Cd8.2Pb40.2,26.66,10.417,277.71722
In21Sn12Bi49Pb18,27.07,9.229,249.82903
Bi31.6In48.8Sn19.6,27.9,8.04,224.316
Bi32.5In51Sn16.5,27.9,7.9,220.41
In19.1Sn8.3Bi44.7Cd5.3Pb22.6,28.53,9.33,266.1849
Bi0.387Sn0.167Pb0.144In0.302,28.98,9,260.82
Bi0.468Pb0.288Sn0.244,28.99,9.7,281.203
Bi49In21Pb18Sn12,29,9.37,271.73
Bi52Pb26In22,29,9.72,281.88
Bi0.23In0.582Sn0.188,29.88,8.02,239.6376
Sn13.3Bi50Cd10Pb26.7,30.35,9.582,290.8137
Bi0.355In0.645,30.82,8.37,257.9634
In25.2Sn17.3Bi57.5,32.47,8.696,282.35912
Bi52Pb30Sn18,34.7,9.6,333.12
Bi45Pb23In19Sn8Cd5,36.8,9.18,337.824
Bi44.7Pb22.6In19.1Sn8.3Cd5.3,36.8,9.16,337.088
Bi0.425In0.352Sn0.223,36.91,8.54,315.2114
Bi54In29.7Sn16.3,38,8.47,321.86
Bi44.39Pb27.38Sn14.22Cd14.01,38.64,9.78,377.8992
Bi50Pb26.7Sn13.3Cd10,39.8,9.58,381.284
Bi50Pb26.7Sn13.3Cd10,40,9.6,384
In4Sn40Bi56,40.44,8.525,344.751
Sn51.2Cd30.6Pb18.2,40.6,8.12,329.672
Bi0.355Sn0.601Zn0.044,44.1,8.282,365.2362
Bi58Sn42,44.8,8.56,383.488
Sn26Bi53Cd21,49.31,8.773,432.59663
Bi,53.3,9.75,519.675
Ga67In20.5Sn12.5,67.2,6.17,414.624
Ga0.735In0.154Sn0.111,69.03,6.37,439.7211
Ga78.55In21.45,69.7,6.197,431.9309
Ga0.784In0.149Sn0.067,71.2,6.29,447.848
Ga0.835In0.165,71.68,6.2,444.416
Ga74Sn22Cd4,75.2,5.983,449.9216
Ga86.5Sn13.5,78,6.16,480.48
Ga0.916Sn0.084,78.29,6.07,475.2203
Ga0.95Sn0.05,79.22,6,475.32
Ga,81.12,5.91,479.4192
Ga0.979Al0.021,82.59,5.85,483.1515
Ga93Zn5Cd2,85.03,6.02,511.8806
Ga82Sn12Zn6,86.5,5.961,515.6265
Ga96.5Zn3.5,88.5,5.946,526.221
,,,
,,,

File: data/magpie_density.csv (part 1 of 2)
density,formula,composition_obj,0-norm,2-norm,3-norm,5-norm,7-norm,10-norm,MagpieData minimum Number,MagpieData maximum Number,MagpieData range Number,MagpieData mean Number,MagpieData avg_dev Number,MagpieData mode Number,MagpieData minimum MendeleevNumber,MagpieData maximum MendeleevNumber,MagpieData range MendeleevNumber,MagpieData mean MendeleevNumber,MagpieData avg_dev MendeleevNumber,MagpieData mode MendeleevNumber,MagpieData minimum AtomicWeight,MagpieData maximum AtomicWeight,MagpieData range AtomicWeight,MagpieData mean AtomicWeight,MagpieData avg_dev AtomicWeight,MagpieData mode AtomicWeight,MagpieData minimum MeltingT,MagpieData maximum MeltingT,MagpieData range MeltingT,MagpieData mean MeltingT,MagpieData avg_dev MeltingT,MagpieData mode MeltingT,MagpieData minimum Column,MagpieData maximum Column,MagpieData range Column,MagpieData mean Column,MagpieData avg_dev Column,MagpieData mode Column,MagpieData minimum Row,MagpieData maximum Row,MagpieData range Row,MagpieData mean Row,MagpieData avg_dev Row,MagpieData mode Row,MagpieData minimum CovalentRadius,MagpieData maximum CovalentRadius,MagpieData range CovalentRadius,MagpieData mean CovalentRadius,MagpieData avg_dev CovalentRadius,MagpieData mode CovalentRadius,MagpieData minimum Electronegativity,MagpieData maximum Electronegativity,MagpieData range Electronegativity,MagpieData mean Electronegativity,MagpieData avg_dev Electronegativity,MagpieData mode Electronegativity,MagpieData minimum NsValence,MagpieData maximum NsValence,MagpieData range NsValence,MagpieData mean NsValence,MagpieData avg_dev NsValence,MagpieData mode NsValence,MagpieData minimum NpValence,MagpieData maximum NpValence,MagpieData range NpValence,MagpieData mean NpValence,MagpieData avg_dev NpValence,MagpieData mode NpValence,MagpieData minimum NdValence,MagpieData maximum NdValence,MagpieData range NdValence,MagpieData mean NdValence,MagpieData avg_dev NdValence,MagpieData mode NdValence,MagpieData minimum NfValence,MagpieData maximum NfValence,MagpieData range NfValence,MagpieData mean NfValence,MagpieData avg_dev NfValence,MagpieData mode NfValence,MagpieData minimum NValence,MagpieData maximum NValence,MagpieData range NValence,MagpieData mean NValence,MagpieData avg_dev NValence,MagpieData mode NValence,MagpieData minimum NsUnfilled,MagpieData maximum NsUnfilled,MagpieData range NsUnfilled,MagpieData mean NsUnfilled,MagpieData avg_dev NsUnfilled,MagpieData mode NsUnfilled,MagpieData minimum NpUnfilled,MagpieData maximum NpUnfilled,MagpieData range NpUnfilled,MagpieData mean NpUnfilled,MagpieData avg_dev NpUnfilled,MagpieData mode NpUnfilled,MagpieData minimum NdUnfilled,MagpieData maximum NdUnfilled,MagpieData range NdUnfilled,MagpieData mean NdUnfilled,MagpieData avg_dev NdUnfilled,MagpieData mode NdUnfilled,MagpieData minimum NfUnfilled,MagpieData maximum NfUnfilled,MagpieData range NfUnfilled,MagpieData mean NfUnfilled,MagpieData avg_dev NfUnfilled,MagpieData mode NfUnfilled,MagpieData minimum NUnfilled,MagpieData maximum NUnfilled,MagpieData range NUnfilled,MagpieData mean NUnfilled,MagpieData avg_dev NUnfilled,MagpieData mode NUnfilled,MagpieData minimum GSvolume_pa,MagpieData maximum GSvolume_pa,MagpieData range GSvolume_pa,MagpieData mean GSvolume_pa,MagpieData avg_dev GSvolume_pa,MagpieData mode GSvolume_pa,MagpieData minimum GSbandgap,MagpieData maximum GSbandgap,MagpieData range GSbandgap,MagpieData mean GSbandgap,MagpieData avg_dev GSbandgap,MagpieData mode GSbandgap,MagpieData minimum GSmagmom,MagpieData maximum GSmagmom,MagpieData range GSmagmom,MagpieData mean GSmagmom,MagpieData avg_dev GSmagmom,MagpieData mode GSmagmom,MagpieData minimum SpaceGroupNumber,MagpieData maximum SpaceGroupNumber,MagpieData range SpaceGroupNumber,MagpieData mean SpaceGroupNumber,MagpieData avg_dev SpaceGroupNumber,MagpieData mode SpaceGroupNumber,avg s valence electrons,avg p valence electrons,avg d valence electrons,avg f valence electrons,compound possible,max ionic char,avg ionic char,Weight Fraction,Atomic Fraction,Yang delta,Yang omega,APE mean,Radii local mismatch,Radii gamma,Configuration entropy,Atomic weight mean,Total weight,Lambda entropy,Electronegativity delta,Electronegativity local mismatch,VEC mean,Mixing enthalpy,Mean cohesive energy,Interant electrons,Interant s electrons,Interant p electrons,Interant d electrons,Interant f electrons,Shear modulus mean,Shear modulus delta,Shear modulus local mismatch,Shear modulus strength model
9.159,In10.5Sn19Bi53.5Pb17,In10.5 Sn19 Bi53.5 Pb17,4,0.6018720794321664,0.5496526732702322,0.5359786762445838,0.535080277140477,0.535002273400895,49.0,83.0,34.0,72.99,13.774100000000002,83.0,75.0,86.0,11.0,82.855,3.36515,86.0,114.818,208.9804,94.1624,181.63930399999998,37.945609360000006,208.9804,429.75,600.61,170.86,534.44665,33.1456235,544.4,13.0,15.0,2.0,14.43,0.6099,15.0,5.0,6.0,1.0,5.705,0.41595,6.0,139.0,148.0,9.0,145.32,3.098800000000003,148.0,1.78,2.33,0.55,2.0361000000000002,0.09992600000000017,2.02,2.0,2.0,0.0,2.0,0.0,2.0,1.0,3.0,2.0,2.43,0.6099,3.0,10.0,10.0,0.0,10.0,0.0,10.0,0.0,14.0,14.0,9.87,5.823300000000001,14.0,13.0,29.0,16.0,24.3,6.286999999999999,29.0,0.0,0.0,0.0,0.0,0.0,0.0,3.0,5.0,2.0,3.57,0.6099,3.0,0.0,0.0,0.0,0.0,0.0,0.0,0.0,0.0,0.0,0.0,0.0,0.0,3.0,5.0,2.0,3.57,0.6099,3.0,24.26,33.285,9.024999999999995,31.2784,2.55112,32.95,0.0,0.0,0.0,0.0,0.0,0.0,0.0,0.0,0.0,0.0,0.0,0.0,12.0,225.0,213.0,86.055,79.23885,12.0,2.0,2.43,10.0,9.87,False,0.0728361721882469,0.005601434121116524,In0.06637269431510265 Sn0.12417411597216867 Bi0.6155304030453674 Pb0.19392278666736137 ,In0.105Sn0.19Bi0.535Pb0.17,0.03852286822773563,14.310104041451522,0.011297643807801174,3.1490250000000004,1.0726451454833443,-0.009877501114267374,181.63930400000004,18163.930399999997,-6.6559470302848185,0.018474187520071496,0.02876375000000012,14.430000000000001,0.3689,2.3726,8.0,0,8.0,0,0,11.68711,0.40827314260002096,2.50319255,-0.08953106411755199
7.99,Bi33.7In66.3,Bi33.7 In66.3,2,0.7437324787852148,0.6908377418347009,0.6674392501413704,0.6638271879966261,0.6630762873220896,49.0,83.0,34.0,60.458,15.193308,49.0,75.0,86.0,11.0,78.70700000000001,4.915482000000003,75.0,114.818,208.9804,94.1624,146.5507288,42.077598388800006,114.818,429.75,544.4,114.64999999999998,468.38705000000004,51.232728300000005,429.75,13.0,15.0,2.0,13.674000000000001,0.8937240000000005,13.0,5.0,6.0,1.0,5.337000000000001,0.44686200000000026,5.0,142.0,148.0,6.0,144.02200000000002,2.681172000000006,142.0,1.78,2.02,0.24,1.8608800000000003,0.1072468800000001,1.78,2.0,2.0,0.0,2.0,0.0,2.0,1.0,3.0,2.0,1.6740000000000002,0.893724,1.0,10.0,10.0,0.0,10.0,0.0,10.0,0.0,14.0,14.0,4.718000000000001,6.256068,0.0,13.0,29.0,16.0,18.392,7.149792,13.0,0.0,0.0,0.0,0.0,0.0,0.0,3.0,5.0,2.0,4.3260000000000005,0.8937239999999999,5.0,0.0,0.0,0.0,0.0,0.0,0.0,0.0,0.0,0.0,0.0,0.0,0.0,3.0,5.0,2.0,4.3260000000000005,0.8937239999999999,5.0,24.26,32.95,8.690000000000001,27.18853,3.88323078,24.26,0.0,0.0,0.0,0.0,0.0,0.0,0.0,0.0,0.0,0.0,0.0,0.0,12.0,139.0,127.0,96.20099999999998,56.75147400000001,139.0,2.0,1.6740000000000002,10.0,4.718000000000001,False,0.014296815877557045,0.0031943518683384482,Bi0.4805598401090995 In0.5194401598909005 ,Bi0.337In0.6629999999999999,0.021027041295651822,2.7843875060272425,0.00022085947853542343,1.564017,1.0270857081832985,-0.005312858114750805,146.5507288,14655.07288,-12.016330991725916,0.029659589914238133,0.055857750000000095,13.674,0.893724,2.40542,4.0,0,4.0,0,0,6.8021139999999995,0.6338958029920432,2.038137582,-0.1363999169476457
9.437,Sn22Bi50Pb28,Sn22 Bi50 Pb28,3,0.6138403701289122,0.540155419369974,0.5069599976787129,0.5014490355056249,0.5001650061659333,50.0,83.0,33.0,75.46,11.202400000000004,83.0,80.0,86.0,6.0,83.28,2.72,86.0,118.71,208.9804,90.27040000000001,188.62239999999997,30.761456000000017,208.9804,505.08,600.61,95.53000000000003,551.4884000000001,27.50809600000005,544.4,14.0,15.0,1.0,14.5,0.5,15.0,5.0,6.0,1.0,5.78,0.3431999999999998,6.0,139.0,148.0,9.0,145.46,2.8423999999999956,148.0,1.96,2.33,0.3700000000000001,2.0936000000000003,0.13238400000000017,2.02,2.0,2.0,0.0,2.0,0.0,2.0,2.0,3.0,1.0,2.5,0.5,3.0,10.0,10.0,0.0,10.0,0.0,10.0,0.0,14.0,14.0,10.92,4.8048,14.0,14.0,29.0,15.0,25.42,5.024799999999999,29.0,0.0,0.0,0.0,0.0,0.0,0.0,3.0,4.0,1.0,3.5,0.5,3.0,0.0,0.0,0.0,0.0,0.0,0.0,0.0,0.0,0.0,0.0,0.0,0.0,3.0,4.0,1.0,3.5,0.5,3.0,28.11,33.285,5.174999999999997,31.668500000000005,1.9927599999999983,32.95,0.0,0.0,0.0,0.0,0.0,0.0,0.0,0.0,0.0,0.0,0.0,0.0,12.0,225.0,213.0,100.02,88.02,12.0,2.0,2.5,10.0,10.92,False,0.033645949486530435,0.0054949635428969655,Sn0.13845757449804477 Bi0.5539649585627159 Pb0.3075774669392395 ,Sn0.22Bi0.5Pb0.28,0.04219788539670187,5.092893589168074,0.003479392161695083,3.6204,1.0723457474978682,-0.008614235838824499,188.62240000000003,18862.239999999998,-4.837660433634265,0.005427936247737885,0.010080000000000144,14.5,0.9328000000000001,2.3492,7.0,0,7.0,0,0,11.99268,0.38840370830011667,2.4619704000000002,-0.06905587399673851
7.99,Bi0.218In0.782,Bi0.218 In0.782,2,0.8118177135293366,0.7876069225777879,0.7822631438172147,0.7820146161349765,0.7820002216683071,49.0,83.0,34.0,56.412,11.592368,49.0,75.0,86.0,11.0,77.39800000000001,3.7504720000000056,75.0,114.818,208.9804,94.1624,135.34540320000002,32.104858604800015,114.818,429.75,544.4,114.64999999999998,454.7437,39.090146799999985,429.75,13.0,15.0,2.0,13.436,0.6819040000000001,13.0,5.0,6.0,1.0,5.218,0.34095200000000003,5.0,142.0,148.0,6.0,143.30800000000002,2.045712000000012,142.0,1.78,2.02,0.24,1.8323200000000002,0.08182848000000009,1.78,2.0,2.0,0.0,2.0,0.0,2.0,1.0,3.0,2.0,1.436,0.6819040000000001,1.0,10.0,10.0,0.0,10.0,0.0,10.0,0.0,14.0,14.0,3.052,4.773328,0.0,13.0,29.0,16.0,16.488,5.4552320000000005,13.0,0.0,0.0,0.0,0.0,0.0,0.0,3.0,5.0,2.0,4.564,0.6819040000000001,5.0,0.0,0.0,0.0,0.0,0.0,0.0,0.0,0.0,0.0,0.0,0.0,0.0,3.0,5.0,2.0,4.564,0.6819040000000001,5.0,24.26,32.95,8.690000000000001,26.154420000000002,2.9628728800000004,24.26,0.0,0.0,0.0,0.0,0.0,0.0,0.0,0.0,0.0,0.0,0.0,0.0,12.0,139.0,127.0,111.31400000000001,43.300903999999996,139.0,2.0,1.436,10.0,3.052,False,0.014296815877557045,0.002437263983542415,Bi0.33660343183343516 In0.6633965681665648 ,Bi0.218In0.782,0.018464739129268756,2.907281778247085,0.008646071044567575,1.193332,1.0271370387356948,-0.00435957017923239,135.34540320000002,135.34540320000002,-12.786665984881306,0.02610237665000023,0.04261900000000008,13.436,0.6819040000000001,2.4458800000000003,4.0,0,4.0,0,0,5.716596,0.6588464195645438,1.555082072,-0.12818263852173714
8.052,In51.34Sn5.56Bi33.1,In51.34 Sn5.56 Bi33.1,3,0.6815305215849485,0.6176324170570872,0.5826236445929922,0.5741449491686916,0.5711483620366856,49.0,83.0,34.0,61.56622222222223,15.765734320987658,49.0,75.0,86.0,11.0,79.35444444444444,4.967937283950617,75.0,114.818,208.9804,94.1624,149.68927733333334,43.6119146725926,114.818,429.75,544.4,114.64999999999998,476.5694422222223,53.41578141530865,429.75,13.0,15.0,2.0,13.797333333333336,0.9096687407407412,13.0,5.0,6.0,1.0,5.367777777777778,0.4650345679012347,5.0,139.0,148.0,9.0,144.02133333333336,2.926530370370377,142.0,1.78,2.02,0.24,1.879386666666667,0.11338914370370375,1.78,2.0,2.0,0.0,2.0,0.0,2.0,1.0,3.0,2.0,1.7973333333333334,0.9096687407407408,1.0,10.0,10.0,0.0,10.000000000000002,1.7763568394002505e-15,10.0,0.0,14.0,14.0,5.148888888888889,6.510483950617284,0.0,13.0,29.0,16.0,18.946222222222225,7.395112098765432,13.0,0.0,0.0,0.0,0.0,0.0,0.0,3.0,5.0,2.0,4.202666666666667,0.9096687407407408,5.0,0.0,0.0,0.0,0.0,0.0,0.0,0.0,0.0,0.0,0.0,0.0,0.0,3.0,5.0,2.0,4.202666666666667,0.9096687407407408,5.0,24.26,33.285,9.024999999999995,28.013533333333335,4.2823644740740745,24.26,0.0,0.0,0.0,0.0,0.0,0.0,0.0,0.0,0.0,0.0,0.0,0.0,12.0,141.0,129.0,92.41577777777778,59.15027209876545,139.0,2.0,1.7973333333333334,10.000000000000002,5.148888888888889,False,0.014296815877557045,0.003304162766471419,In0.43755498983651686 Sn0.04899242037002551 Bi0.5134525897934576 ,In0.5704444444444445Sn0.06177777777777777Bi0.3677777777777778,0.021421006650347012,4.554112899278859,-0.0019636373736600606,1.6276209876543215,1.0270724721234277,-0.007150828388321288,149.6892773333333,13472.03496,-15.583916175815032,0.030881249666679,0.06125939506172851,13.79733333333333,0.7483051851851854,2.4332577777777775,6.0,0,6.0,0,0,7.991743555555555,0.6355152340601178,2.559236384296297,-0.13813267854391129
9.11,Bi0.405Sn0.285Pb0.163In0.147,Bi0.405 Sn0.285 Pb0.163 In0.147,4,0.5416899482176127,0.4596066580816063,0.4192975267747009,0.40990891688021786,0.40619611791196764,49.0,83.0,34.0,68.434,16.220976,83.0,75.0,86.0,11.0,81.858,3.3550200000000006,86.0,114.818,208.9804,94.1624,169.121258,44.699574911999996,208.9804,429.75,600.61,170.86,525.50248,39.79204272,544.4,13.0,15.0,2.0,14.258,0.6010199999999999,15.0,5.0,6.0,1.0,5.5680000000000005,0.4907519999999999,6.0,139.0,148.0,9.0,144.227,3.634127999999999,148.0,1.78,2.33,0.55,2.0181500000000003,0.10316159999999998,2.02,2.0,2.0,0.0,2.0,0.0,2.0,1.0,3.0,2.0,2.258,0.6010199999999999,3.0,10.0,10.0,0.0,10.000000000000002,1.7763568394002505e-15,10.0,0.0,14.0,14.0,7.952,6.870527999999999,14.0,13.0,29.0,16.0,22.21,7.38744,29.0,0.0,0.0,0.0,0.0,0.0,0.0,3.0,5.0,2.0,3.742,0.6010199999999999,3.0,0.0,0.0,0.0,0.0,0.0,0.0,0.0,0.0,0.0,0.0,0.0,0.0,3.0,5.0,2.0,3.742,0.6010199999999999,3.0,24.26,33.285,9.024999999999995,30.979125,2.9107575,32.95,0.0,0.0,0.0,0.0,0.0,0.0,0.0,0.0,0.0,0.0,0.0,0.0,12.0,225.0,213.0,102.15299999999999,73.02393000000001,12.0,2.0,2.258,10.000000000000002,7.952,False,0.0728361721882469,0.006168335730894845,Bi0.5004519420024655 Sn0.20004788516887687 Pb0.199700501281749 In0.09979967154690865 ,Bi0.405Sn0.285Pb0.163In0.147,0.04098256203644332,11.385904632594446,0.011659029551373627,3.3548039999999997,1.0728157834285827,-0.010819396691931561,169.121258,169.121258,-6.441764363941253,0.021207131339331973,0.035773200000000116,14.258,0.49935599999999997,2.47913,8.0,0,8.0,0,0,11.887214,0.45510521895959005,2.942665038,-0.11098583959093901
8.49,Bi33In51Cd16,Bi33 In51 Cd16,3,0.6281719509815764,0.5568659968783486,0.5213619528168948,0.5134125405537252,0.5106528545007568,48.0,83.0,35.0,60.06,15.140400000000001,49.0,70.0,86.0,16.0,77.83,5.3922,75.0,112.411,208.9804,96.5694,145.506472,41.892792480000004,114.818,429.75,594.22,164.47000000000003,493.8997,65.432694,429.75,12.0,15.0,3.0,13.5,0.99,13.0,5.0,6.0,1.0,5.33,0.44220000000000004,5.0,142.0,148.0,6.0,144.3,2.4420000000000037,142.0,1.69,2.02,0.33000000000000007,1.8448,0.115632,1.78,2.0,2.0,0.0,2.0,0.0,2.0,0.0,3.0,3.0,1.5,0.99,1.0,10.0,10.0,0.0,10.0,0.0,10.0,0.0,14.0,14.0,4.62,6.190799999999999,0.0,12.0,29.0,17.0,18.12,7.180800000000001,13.0,0.0,0.0,0.0,0.0,0.0,0.0,0.0,5.0,5.0,3.54,1.4892,5.0,0.0,0.0,0.0,0.0,0.0,0.0,0.0,0.0,0.0,0.0,0.0,0.0,0.0,5.0,5.0,3.54,1.4892,5.0,19.495,32.95,13.455000000000002,26.3653,4.345902000000001,24.26,0.0,0.0,0.0,0.0,0.0,0.0,0.0,0.0,0.0,0.0,0.0,0.0,12.0,194.0,182.0,105.89,61.9674,139.0,2.0,1.5,10.0,4.62,False,0.0268577401186475,0.003989315597831501,Bi0.4739550829051783 In0.40243694452299 Cd0.12360797257183173 ,Bi0.33In0.51Cd0.16,0.019953878521934466,8.910075976842311,0.000707708201310887,1.6053000000000002,1.0270690616596685,-0.008334597290302358,145.506472,14550.6472,-20.932927661329185,0.028329515193260883,0.0595950000000001,13.5,0.46199999999999997,2.1902,4.0,0,4.0,0,0,10.00258,0.7393218930018285,3.7956198,-0.17480869153614842
9.307,Bi49In21Pb18Sn12,Bi49 In21 Pb18 Sn12,4,0.575325994545701,0.5123205796690619,0.49214001690145853,0.4902523876013816,0.4900124722239607,49.0,83.0,34.0,71.72,14.7552,83.0,75.0,86.0,11.0,82.07,3.8514,86.0,114.818,208.9804,94.1624,178.053376,40.801268160000006,208.9804,429.75,600.61,170.86,525.7229,45.262914,544.4,13.0,15.0,2.0,14.28,0.7056,15.0,5.0,6.0,1.0,5.67,0.44220000000000004,6.0,139.0,148.0,9.0,145.3,2.897999999999996,148.0,1.78,2.33,0.55,2.0182,0.11401199999999995,2.02,2.0,2.0,0.0,2.0,0.0,2.0,1.0,3.0,2.0,2.28,0.7056,3.0,10.0,10.0,0.0,10.0,0.0,10.0,0.0,14.0,14.0,9.38,6.190799999999999,14.0,13.0,29.0,16.0,23.66,6.795599999999999,29.0,0.0,0.0,0.0,0.0,0.0,0.0,3.0,5.0,2.0,3.72,0.7056,3.0,0.0,0.0,0.0,0.0,0.0,0.0,0.0,0.0,0.0,0.0,0.0,0.0,3.0,5.0,2.0,3.72,0.7056,3.0,24.26,33.285,9.024999999999995,30.294100000000004,3.3205979999999995,32.95,0.0,0.0,0.0,0.0,0.0,0.0,0.0,0.0,0.0,0.0,0.0,0.0,12.0,225.0,213.0,92.49,78.8802,12.0,2.0,2.28,10.0,9.38,False,0.0728361721882469,0.007301046988541369,Bi0.5751106679381356 In0.13541883081172243 Pb0.20946527854658595 Sn0.08000522270355605 ,Bi0.49In0.21Pb0.18Sn0.12,0.04007381121874593,35.02258496414528,0.010528406624467466,3.3188999999999997,1.0726655427990253,-0.01031245957223794,178.05337600000004,17805.3376,-6.421566185509998,0.02420406617620234,0.04507500000000012,14.280000000000001,0.15480000000000002,2.3396000000000003,8.0,0,8.0,0,0,10.263460000000002,0.4826137308280071,2.6403318,-0.11455462853314823
7.9,Bi32.5In51Sn16.5,Bi32.5 In51 Sn16.5,3,0.6268572405261026,0.5555593203448578,0.5206285124755474,0.5130799777018993,0.5105611056853053,49.0,83.0,34.0,60.215,14.810250000000002,49.0,75.0,86.0,11.0,79.4,4.488,75.0,114.818,208.9804,94.1624,146.06296,40.896336,114.818,429.75,544.4,114.64999999999998,479.4407,50.684514,429.75,13.0,15.0,2.0,13.815,0.8312999999999999,13.0,5.0,6.0,1.0,5.325,0.4387500000000001,5.0,139.0,148.0,9.0,143.455,2.954250000000004,142.0,1.78,2.02,0.24,1.8877000000000002,0.10985399999999998,1.78,2.0,2.0,0.0,2.0,0.0,2.0,1.0,3.0,2.0,1.815,0.8312999999999999,1.0,10.0,10.0,0.0,10.0,0.0,10.0,0.0,14.0,14.0,4.55,6.1425,0.0,13.0,29.0,16.0,18.365,6.912749999999999,13.0,0.0,0.0,0.0,0.0,0.0,0.0,3.0,5.0,2.0,4.185,0.8313000000000001,5.0,0.0,0.0,0.0,0.0,0.0,0.0,0.0,0.0,0.0,0.0,0.0,0.0,3.0,5.0,2.0,4.185,0.8313000000000001,5.0,24.26,33.285,9.024999999999995,28.573375000000002,4.3996425,24.26,0.0,0.0,0.0,0.0,0.0,0.0,0.0,0.0,0.0,0.0,0.0,0.0,12.0,141.0,129.0,98.055,55.93575,139.0,2.0,1.815,10.0,4.55,False,0.014296815877557045,0.0030967999177352393,Bi0.46499557451115603 In0.40090369248986873 Sn0.13410073299897524 ,Bi0.325In0.51Sn0.165,0.02084644062412433,8.940720493540445,0.0010719723104838236,1.535625,1.0270908732472663,-0.00836373120044437,146.06296,14606.296,-19.245812064058082,0.031068986326786837,0.062475000000000114,13.815,0.4485,2.5118,6.0,0,6.0,0,0,9.12013,0.636348539426815,3.04975005,-0.14232779374311905
9.566,Sn16Bi52Pb32,Sn16 Bi52 Pb32,3,0.63118935352238,0.5619658798195954,0.5291383316813407,0.5224667553573393,0.52040399386591,50.0,83.0,33.0,77.4,8.767999999999995,83.0,80.0,86.0,6.0,83.44,2.6624,86.0,118.71,208.9804,90.27040000000001,193.967408,24.082370559999994,208.9804,505.08,600.61,95.53000000000003,556.096,28.48896000000002,544.4,14.0,15.0,1.0,14.52,0.49920000000000003,15.0,5.0,6.0,1.0,5.84,0.2688000000000001,6.0,139.0,148.0,9.0,145.92,2.2144000000000084,148.0,1.96,2.33,0.3700000000000001,2.1096,0.141056,2.02,2.0,2.0,0.0,2.0,0.0,2.0,2.0,3.0,1.0,2.52,0.49920000000000003,3.0,10.0,10.0,0.0,10.0,0.0,10.0,0.0,14.0,14.0,11.76,3.7632,14.0,14.0,29.0,15.0,26.28,3.9295999999999993,29.0,0.0,0.0,0.0,0.0,0.0,0.0,3.0,4.0,1.0,3.48,0.49920000000000003,3.0,0.0,0.0,0.0,0.0,0.0,0.0,0.0,0.0,0.0,0.0,0.0,0.0,3.0,4.0,1.0,3.48,0.49920000000000003,3.0,28.11,33.285,5.174999999999997,31.4548,2.1406720000000017,32.95,0.0,0.0,0.0,0.0,0.0,0.0,0.0,0.0,0.0,0.0,0.0,0.0,12.0,225.0,213.0,100.8,92.35199999999999,12.0,2.0,2.52,10.0,11.76,False,0.033645949486530435,0.005747638121886924,Sn0.09792160546889403 Bi0.5602477711100825 Pb0.3418306234210234 ,Sn0.16Bi0.52Pb0.32,0.041407688522668726,6.214374677186104,0.0007305727309278476,3.5520000000000005,1.0722008228142943,-0.008296322506083417,193.967408,19396.7408,-4.83864377966888,0.00564194668103086,0.010880000000000155,14.520000000000001,0.7424000000000001,2.2856,7.0,0,7.0,0,0,11.35912,0.39914766714655414,2.3732864000000005,-0.0691736226887858
8.04,Bi31.6In48.8Sn19.6,Bi31.6 In48.8 Sn19.6,3,0.6135275054958824,0.5375129157884314,0.499570115829573,0.49137478060824347,0.48863415587000075,49.0,83.0,34.0,59.94,14.573919999999998,49.0,75.0,86.0,11.0,79.456,4.349056,75.0,114.818,208.9804,94.1624,145.3361504,40.22316574720001,114.818,429.75,544.4,114.64999999999998,480.74407999999994,49.770222079999996,429.75,13.0,15.0,2.0,13.828000000000001,0.808128,13.0,5.0,6.0,1.0,5.316,0.43228799999999995,5.0,139.0,148.0,9.0,143.308,2.9653439999999978,142.0,1.78,2.02,0.24,1.89112,0.10845311999999999,1.78,2.0,2.0,0.0,2.0,0.0,2.0,1.0,3.0,2.0,1.828,0.808128,1.0,10.0,10.0,0.0,10.0,0.0,10.0,0.0,14.0,14.0,4.424,6.0520320000000005,0.0,13.0,29.0,16.0,18.252000000000002,6.792736000000001,13.0,0.0,0.0,0.0,0.0,0.0,0.0,3.0,5.0,2.0,4.172000000000001,0.8081280000000001,5.0,0.0,0.0,0.0,0.0,0.0,0.0,0.0,0.0,0.0,0.0,0.0,0.0,3.0,5.0,2.0,4.172000000000001,0.8081280000000001,5.0,24.26,33.285,9.024999999999995,28.77494,4.40658144,24.26,0.0,0.0,0.0,0.0,0.0,0.0,0.0,0.0,0.0,0.0,0.0,0.0,12.0,141.0,129.0,99.26,55.148320000000005,139.0,2.0,1.828,10.0,4.424,False,0.014296815877557045,0.003032020228400178,Bi0.4543797686827956 In0.3855281968442725 Sn0.16009203447293177 ,Bi0.316In0.488Sn0.196,0.020700647949724947,11.192528232032954,0.0017100844229159238,1.5130080000000001,1.0270947486795896,-0.008592987479127314,145.3361504,14533.61504,-20.052858994112587,0.0310238318804634,0.06246400000000012,13.828,0.369088,2.53408,6.0,0,6.0,0,0,9.494104,0.627297497181334,3.160080992,-0.1421998544597139
9.59,Bi0.416Sn0.194Pb0.232Cd0.158,Bi0.416 Sn0.194 Pb0.232 Cd0.158,4,0.5380334562088123,0.45744672356810046,0.4227579811286002,0.41733701010727536,0.41614368439960503,48.0,83.0,35.0,70.836,15.300544,83.0,70.0,86.0,16.0,81.148,4.036864,86.0,112.411,208.9804,96.5694,175.79692440000002,42.17967877759999,208.9804,505.08,600.61,95.53000000000003,557.6842,31.462884000000027,544.4,12.0,15.0,3.0,14.100000000000001,0.7488000000000001,15.0,5.0,6.0,1.0,5.648000000000001,0.4561919999999999,6.0,139.0,148.0,9.0,145.158,2.755232000000004,148.0,1.69,2.33,0.6400000000000001,2.02814,0.14006304000000006,2.02,2.0,2.0,0.0,2.0,0.0,2.0,0.0,3.0,3.0,2.1,0.7488,3.0,10.0,10.0,0.0,10.0,0.0,10.0,0.0,14.0,14.0,9.072,6.386688,14.0,12.0,29.0,17.0,23.172000000000004,7.0890879999999985,29.0,0.0,0.0,0.0,0.0,0.0,0.0,0.0,4.0,4.0,2.952,0.9328320000000001,3.0,0.0,0.0,0.0,0.0,0.0,0.0,0.0,0.0,0.0,0.0,0.0,0.0,0.0,4.0,4.0,2.952,0.9328320000000001,3.0,19.495,33.285,13.789999999999996,29.76622,4.0141916,32.95,0.0,0.0,0.0,0.0,0.0,0.0,0.0,0.0,0.0,0.0,0.0,0.0,12.0,225.0,213.0,115.198,85.860736,12.0,2.0,2.1,10.0,9.072,False,0.09733158791905794,0.009764672125177674,Bi0.49452427394116566 Sn0.13100195056654812 Pb0.2734427815734869 Cd0.10103099391879918 ,Bi0.416Sn0.194Pb0.232Cd0.158,0.04191028364535955,4.915194161014393,0.006858173167895464,3.5913200000000005,1.0725375235100216,-0.010920377828999411,175.79692440000002,175.79692440000002,-6.217223277509935,0.009105866564259886,0.018546800000000144,14.100000000000001,1.23904,2.17028,7.0,0,7.0,0,0,13.987372,0.4393339720785046,3.360155384,-0.08854779877312105
9.4,Bi0.385Sn0.222Pb0.253In0.14,Bi0.385 Sn0.222 Pb0.253 In0.14,4,0.5302056204907677,0.44301298142672174,0.3988076072892134,0.38899599064166546,0.38572992430592906,49.0,83.0,34.0,70.661,15.238564,83.0,75.0,86.0,11.0,81.863,3.18549,86.0,114.818,208.9804,94.1624,175.30719399999998,42.066128456,208.9804,429.75,600.61,170.86,533.84109,41.915429159999995,544.4,13.0,15.0,2.0,14.245000000000001,0.5813500000000003,15.0,5.0,6.0,1.0,5.638,0.46191200000000004,6.0,139.0,148.0,9.0,144.656,3.2549439999999983,148.0,1.78,2.33,0.55,2.05151,0.14091594,2.02,2.0,2.0,0.0,2.0,0.0,2.0,1.0,3.0,2.0,2.245,0.58135,3.0,10.0,10.0,0.0,10.000000000000002,1.7763568394002505e-15,10.0,0.0,14.0,14.0,8.932,6.466768000000001,14.0,13.0,29.0,16.0,23.177,6.924148000000001,29.0,0.0,0.0,0.0,0.0,0.0,0.0,3.0,5.0,2.0,3.7550000000000003,0.5813499999999999,3.0,0.0,0.0,0.0,0.0,0.0,0.0,0.0,0.0,0.0,0.0,0.0,0.0,3.0,5.0,2.0,3.7550000000000003,0.5813499999999999,3.0,24.26,33.285,9.024999999999995,30.583250000000003,3.0219745,32.95,0.0,0.0,0.0,0.0,0.0,0.0,0.0,0.0,0.0,0.0,0.0,0.0,12.0,225.0,213.0,112.30699999999999,77.23639,12.0,2.0,2.245,10.000000000000002,8.932,False,0.0728361721882469,0.007880101345552453,Bi0.45895123961655565 Sn0.150328228971596 Pb0.29902708955572016 In0.09169344185612828 ,Bi0.385Sn0.222Pb0.253In0.14,0.04518644350814994,13.548277717940282,0.0051938589448379995,3.8845840000000003,1.0725593085479133,-0.011012597500860023,175.30719399999998,175.30719399999998,-5.393534303268825,0.020557129735121388,0.036007550000000145,14.245000000000001,0.433928,2.4027700000000003,8.0,0,8.0,0,0,10.928037999999999,0.49235820847503226,2.9444687940000005,-0.11881250339424362
8.02,Bi0.23In0.582Sn0.188,Bi0.23 In0.582 Sn0.188,3,0.6534278843147114,0.5999528111035922,0.5835233448891036,0.5821555451970248,0.58200612679721,49.0,83.0,34.0,57.007999999999996,11.956319999999998,49.0,75.0,86.0,11.0,78.47,4.03908,75.0,114.818,208.9804,94.1624,137.207048,33.015741919999996,114.818,429.75,544.4,114.64999999999998,470.28154,47.17871256,429.75,13.0,15.0,2.0,13.648,0.7542719999999998,13.0,5.0,6.0,1.0,5.23,0.3542000000000002,5.0,139.0,148.0,9.0,142.816,2.384640000000001,142.0,1.78,2.02,0.24,1.86904,0.10364255999999998,1.78,2.0,2.0,0.0,2.0,0.0,2.0,1.0,3.0,2.0,1.6480000000000001,0.754272,1.0,10.0,10.0,0.0,10.0,0.0,10.0,0.0,14.0,14.0,3.22,4.9588,0.0,13.0,29.0,16.0,16.868000000000002,5.580720000000001,13.0,0.0,0.0,0.0,0.0,0.0,0.0,3.0,5.0,2.0,4.351999999999999,0.7542720000000002,5.0,0.0,0.0,0.0,0.0,0.0,0.0,0.0,0.0,0.0,0.0,0.0,0.0,3.0,5.0,2.0,4.351999999999999,0.7542720000000002,5.0,24.26,33.285,9.024999999999995,27.955399999999997,4.301445599999998,24.26,0.0,0.0,0.0,0.0,0.0,0.0,0.0,0.0,0.0,0.0,0.0,0.0,12.0,141.0,129.0,110.166,45.15636,139.0,2.0,1.6480000000000001,10.0,3.22,False,0.014296815877557045,0.0028353601463070913,Bi0.3503135786435695 In0.48703092861527053 Sn0.16265549274116006 ,Bi0.23In0.582Sn0.188,0.018809958225848366,10.433432186771018,0.007797981543870793,1.2397,1.027131851397008,-0.008041800873282755,137.207048,137.207048,-22.72885997171175,0.030792244312246253,0.06081900000000011,13.648,0.36248,2.55836,6.0,0,6.0,0,0,8.591916000000001,0.6999980441753937,3.0725107120000006,-0.15812423610165155
9.714,Sn15.5Bi52.5Pb32,Sn15.5 Bi52.5 Pb32,3,0.63407412815853,0.5658683491414064,0.5337712131120247,0.5273276813120655,0.5253706759704118,50.0,83.0,33.0,77.565,8.545150000000001,83.0,80.0,86.0,6.0,83.47,2.6565,86.0,118.71,208.9804,90.27040000000001,194.41875999999996,23.469715600000026,208.9804,505.08,600.61,95.53000000000003,556.2926,28.36313600000002,544.4,14.0,15.0,1.0,14.525,0.49875,15.0,5.0,6.0,1.0,5.845,0.2619500000000002,6.0,139.0,148.0,9.0,145.965,2.1591499999999977,148.0,1.96,2.33,0.3700000000000001,2.1099,0.14086400000000004,2.02,2.0,2.0,0.0,2.0,0.0,2.0,2.0,3.0,1.0,2.525,0.49875,3.0,10.0,10.0,0.0,10.0,0.0,10.0,0.0,14.0,14.0,11.83,3.6673,14.0,14.0,29.0,15.0,26.355,3.83005,29.0,0.0,0.0,0.0,0.0,0.0,0.0,3.0,4.0,1.0,3.475,0.49875,3.0,0.0,0.0,0.0,0.0,0.0,0.0,0.0,0.0,0.0,0.0,0.0,0.0,3.0,4.0,1.0,3.475,0.49875,3.0,28.11,33.285,5.174999999999997,31.453125,2.139600000000001,32.95,0.0,0.0,0.0,0.0,0.0,0.0,0.0,0.0,0.0,0.0,0.0,0.0,12.0,225.0,213.0,100.155,92.56275,12.0,2.0,2.525,10.0,11.83,False,0.033645949486530435,0.005730144756939385,Sn0.09464132987989432 Bi0.5643216220492303 Pb0.3410370480708755 ,Sn0.155Bi0.525Pb0.32,0.041204160922937945,6.351170352233275,0.000742382592764932,3.528025,1.0721952016100635,-0.008246470194674699,194.41876000000002,19441.875999999997,-4.857199530414251,0.005641946681030859,0.010880000000000153,14.525,0.7222999999999999,2.2808,7.0,0,7.0,0,0,11.33117,0.3977860633245584,2.35414065,-0.06870491875340304
9.229,In21Sn12Bi49Pb18,In21 Sn12 Bi49 Pb18,4,0.575325994545701,0.5123205796690617,0.49214001690145853,0.4902523876013816,0.4900124722239607,49.0,83.0,34.0,71.72,14.7552,83.0,75.0,86.0,11.0,82.07,3.8514,86.0,114.818,208.9804,94.1624,178.053376,40.801268160000006,208.9804,429.75,600.61,170.86,525.7229,45.262914,544.4,13.0,15.0,2.0,14.28,0.7056,15.0,5.0,6.0,1.0,5.67,0.4422,6.0,139.0,148.0,9.0,145.3,2.897999999999996,148.0,1.78,2.33,0.55,2.0181999999999998,0.1140120000000001,2.02,2.0,2.0,0.0,2.0,0.0,2.0,1.0,3.0,2.0,2.28,0.7056,3.0,10.0,10.0,0.0,10.0,0.0,10.0,0.0,14.0,14.0,9.38,6.190799999999999,14.0,13.0,29.0,16.0,23.66,6.7956,29.0,0.0,0.0,0.0,0.0,0.0,0.0,3.0,5.0,2.0,3.72,0.7056,3.0,0.0,0.0,0.0,0.0,0.0,0.0,0.0,0.0,0.0,0.0,0.0,0.0,3.0,5.0,2.0,3.72,0.7056,3.0,24.26,33.285,9.024999999999995,30.294100000000004,3.3205979999999995,32.95,0.0,0.0,0.0,0.0,0.0,0.0,0.0,0.0,0.0,0.0,0.0,0.0,12.0,225.0,213.0,92.49,78.8802,12.0,2.0,2.28,10.0,9.38,False,0.0728361721882469,0.007301046988541369,In0.13541883081172243 Sn0.08000522270355605 Bi0.5751106679381356 Pb0.20946527854658595 ,In0.21Sn0.12Bi0.49Pb0.18,0.04007381121874593,35.022584964145274,0.010528406624467466,3.3189,1.0726655427990253,-0.010312459572237939,178.053376,17805.3376,-6.421566185509997,0.024204066176202337,0.04507500000000012,14.28,0.15480000000000002,2.3396,8.0,0,8.0,0,0,10.26346,0.4826137308280072,2.6403318000000002,-0.11455462853314811
8.37,Bi0.355In0.645,Bi0.355 In0.645,2,0.7362404498531713,0.6790203598346702,0.6513875058406278,0.6464005930343601,0.6451643418216446,49.0,83.0,34.0,61.07,15.5703,49.0,75.0,86.0,11.0,78.905,5.03745,75.0,114.818,208.9804,94.1624,148.245652,43.12167108,114.818,429.75,544.4,114.64999999999998,470.45074999999997,52.50396749999999,429.75,13.0,15.0,2.0,13.709999999999999,0.9158999999999997,13.0,5.0,6.0,1.0,5.355,0.45795000000000013,5.0,142.0,148.0,6.0,144.13,2.7476999999999987,142.0,1.78,2.02,0.24,1.8652000000000002,0.10990800000000003,1.78,2.0,2.0,0.0,2.0,0.0,2.0,1.0,3.0,2.0,1.71,0.9158999999999999,1.0,10.0,10.0,0.0,10.0,0.0,10.0,0.0,14.0,14.0,4.97,6.411300000000001,0.0,13.0,29.0,16.0,18.68,7.3271999999999995,13.0,0.0,0.0,0.0,0.0,0.0,0.0,3.0,5.0,2.0,4.29,0.9158999999999999,5.0,0.0,0.0,0.0,0.0,0.0,0.0,0.0,0.0,0.0,0.0,0.0,0.0,3.0,5.0,2.0,4.29,0.9158999999999999,5.0,24.26,32.95,8.690000000000001,27.344950000000004,3.9795855000000016,24.26,0.0,0.0,0.0,0.0,0.0,0.0,0.0,0.0,0.0,0.0,0.0,0.0,12.0,139.0,127.0,93.915,58.15965,139.0,2.0,1.71,10.0,4.97,False,0.014296815877557045,0.003273613415563624,Bi0.5004399184672208 In0.4995600815327791 ,Bi0.355In0.645,0.021269284432738334,2.7778881442220267,-0.0010564455166130176,1.602825,1.0270779652530735,-0.005408148996027648,148.245652,148.245652,-11.954815827014224,0.02999143357559034,0.0572437500000001,13.709999999999999,0.9158999999999999,2.3993,4.0,0,4.0,0,0,6.96631,0.6265868917197354,2.0887099499999997,-0.13608839101583486
9.0,Bi0.387Sn0.167Pb0.144In0.302,Bi0.387 Sn0.167 Pb0.144 In0.302,4,0.5381431036443746,0.45330514326340554,0.4085672401108027,0.3962596565927901,0.3901348012432279,49.0,83.0,34.0,67.077,16.622225999999998,83.0,75.0,86.0,11.0,80.956,3.916728,86.0,114.818,208.9804,94.1624,165.21182080000003,45.9694759104,208.9804,429.75,600.61,170.86,511.3035,51.336963,544.4,13.0,15.0,2.0,14.085,0.7082100000000002,15.0,5.0,6.0,1.0,5.531,0.498078,6.0,139.0,148.0,9.0,144.397,3.2503860000000007,148.0,1.78,2.33,0.55,1.98214,0.12948732000000002,2.02,2.0,2.0,0.0,2.0,0.0,2.0,1.0,3.0,2.0,2.085,0.70821,3.0,10.0,10.0,0.0,10.0,0.0,10.0,0.0,14.0,14.0,7.434,6.973091999999999,14.0,13.0,29.0,16.0,21.519,7.656822,29.0,0.0,0.0,0.0,0.0,0.0,0.0,3.0,5.0,2.0,3.915,0.70821,3.0,0.0,0.0,0.0,0.0,0.0,0.0,0.0,0.0,0.0,0.0,0.0,0.0,3.0,5.0,2.0,3.915,0.70821,3.0,24.26,33.285,9.024999999999995,29.684605000000005,3.7299476599999997,32.95,0.0,0.0,0.0,0.0,0.0,0.0,0.0,0.0,0.0,0.0,0.0,0.0,12.0,225.0,213.0,102.569,70.10040599999999,12.0,2.0,2.085,10.0,7.434,False,0.0728361721882469,0.007435458722928636,Bi0.4895255945269504 Sn0.11999486419315583 Pb0.1805972469495354 In0.20988229433035818 ,Bi0.387Sn0.167Pb0.144In0.302,0.0400537745452002,29.15676504814675,0.003856973354603789,3.222441,1.072895804081975,-0.010865881548618905,165.21182080000003,165.21182080000003,-6.772953103396893,0.027373447476607162,0.05451340000000012,14.085,0.19054799999999997,2.4214,8.0,0,8.0,0,0,9.955310000000003,0.549904637030182,2.971002354,-0.1349923508681805
9.33,In19.1Sn8.3Bi44.7Cd5.3Pb22.6,In19.1 Sn8.3 Bi44.7 Cd5.3 Pb22.6,5,0.5450357786420997,0.477021975673308,0.4511702277447441,0.44770253749371747,0.4470578260768489,48.0,83.0,35.0,71.68599999999999,14.776644000000001,83.0,70.0,86.0,16.0,81.42300000000002,4.091838000000001,86.0,112.411,208.9804,96.5694,177.98238980000002,40.9185809292,208.9804,429.75,600.61,170.86,534.58221,44.943271079999974,544.4,12.0,15.0,3.0,14.15,0.7599000000000001,15.0,5.0,6.0,1.0,5.673000000000001,0.44014199999999964,6.0,139.0,148.0,9.0,145.443,2.5377219999999956,148.0,1.69,2.33,0.6400000000000001,2.02175,0.13932899999999998,2.02,2.0,2.0,0.0,2.0,0.0,2.0,0.0,3.0,3.0,2.15,0.7599000000000001,3.0,10.0,10.0,0.0,10.0,0.0,10.0,0.0,14.0,14.0,9.422,6.161988000000001,14.0,12.0,29.0,17.0,23.572000000000003,6.854087999999999,29.0,0.0,0.0,0.0,0.0,0.0,0.0,0.0,5.0,5.0,3.5320000000000005,0.85,3.0,0.0,0.0,0.0,0.0,0.0,0.0,0.0,0.0,0.0,0.0,0.0,0.0,0.0,5.0,5.0,3.5320000000000005,0.85,3.0,19.495,33.285,13.789999999999996,29.51106,3.7008864000000012,32.95,0.0,0.0,0.0,0.0,0.0,0.0,0.0,0.0,0.0,0.0,0.0,0.0,12.0,225.0,213.0,104.74799999999999,82.916712,12.0,2.0,2.15,10.0,9.422,False,0.09733158791905794,0.009457241799639495,In0.12321577446309802 Sn0.055359016198578984 Bi0.524851019839492 Cd0.033474002718441975 Pb0.263100186780389 ,In0.191Sn0.083Bi0.447Cd0.053Pb0.226,0.042187917817570815,243.23043175557862,0.007242762269914445,3.5972910000000002,1.0725549177009208,-0.011427569810026256,177.9823898,17798.238980000002,-6.4206308384929995,0.023079598495660634,0.04485605000000013,14.149999999999997,0.025116000000000013,2.2366599999999996,8.0,0,8.0,0,0,10.484903999999998,0.5411555340454245,3.012321236,-0.12929762192009037
9.37,Bi49In21Pb18Sn12,Bi49 In21 Pb18 Sn12,4,0.575325994545701,0.5123205796690619,0.49214001690145853,0.4902523876013816,0.4900124722239607,49.0,83.0,34.0,71.72,14.7552,83.0,75.0,86.0,11.0,82.07,3.8514,86.0,114.818,208.9804,94.1624,178.053376,40.801268160000006,208.9804,429.75,600.61,170.86,525.7229,45.262914,544.4,13.0,15.0,2.0,14.28,0.7056,15.0,5.0,6.0,1.0,5.67,0.44220000000000004,6.0,139.0,148.0,9.0,145.3,2.897999999999996,148.0,1.78,2.33,0.55,2.0182,0.11401199999999995,2.02,2.0,2.0,0.0,2.0,0.0,2.0,1.0,3.0,2.0,2.28,0.7056,3.0,10.0,10.0,0.0,10.0,0.0,10.0,0.0,14.0,14.0,9.38,6.190799999999999,14.0,13.0,29.0,16.0,23.66,6.795599999999999,29.0,0.0,0.0,0.0,0.0,0.0,0.0,3.0,5.0,2.0,3.72,0.7056,3.0,0.0,0.0,0.0,0.0,0.0,0.0,0.0,0.0,0.0,0.0,0.0,0.0,3.0,5.0,2.0,3.72,0.7056,3.0,24.26,33.285,9.024999999999995,30.294100000000004,3.3205979999999995,32.95,0.0,0.0,0.0,0.0,0.0,0.0,0.0,0.0,0.0,0.0,0.0,0.0,12.0,225.0,213.0,92.49,78.8802,12.0,2.0,2.28,10.0,9.38,False,0.0728361721882469,0.007301046988541369,Bi0.5751106679381356 In0.13541883081172243 Pb0.20946527854658595 Sn0.08000522270355605 ,Bi0.49In0.21Pb0.18Sn0.12,0.04007381121874593,35.02258496414528,0.010528406624467466,3.3188999999999997,1.0726655427990253,-0.01031245957223794,178.05337600000004,17805.3376,-6.421566185509998,0.02420406617620234,0.04507500000000012,14.280000000000001,0.15480000000000002,2.3396000000000003,8.0,0,8.0,0,0,10.263460000000002,0.4826137308280071,2.6403318,-0.11455462853314823
10.417,Bi51.6Cd8.2Pb40.2,Bi51.6 Cd8.2 Pb40.2,3,0.6592298536929286,0.587620669464211,0.5427155240971587,0.5279741995475928,0.5201004558704606,48.0,83.0,35.0,79.72800000000001,5.203391999999992,83.0,70.0,86.0,16.0,82.67800000000001,3.4283039999999994,86.0,112.411,208.9804,96.5694,200.34598839999998,14.421338097600012,208.9804,544.4,600.61,56.210000000000036,571.0816599999999,27.53547312000002,544.4,12.0,15.0,3.0,14.352,0.668736,15.0,5.0,6.0,1.0,5.918000000000001,0.15055199999999913,6.0,144.0,148.0,4.0,146.86800000000002,1.1682239999999993,148.0,1.69,2.33,0.6400000000000001,2.11756,0.17080176000000005,2.02,2.0,2.0,0.0,2.0,0.0,2.0,0.0,3.0,3.0,2.3520000000000003,0.668736,3.0,10.0,10.0,0.0,10.0,0.0,10.0,0.0,14.0,14.0,12.852,2.107728,14.0,12.0,29.0,17.0,27.204000000000004,2.493455999999996,29.0,0.0,0.0,0.0,0.0,0.0,0.0,0.0,4.0,4.0,3.156,0.678576,3.0,0.0,0.0,0.0,0.0,0.0,0.0,0.0,0.0,0.0,0.0,0.0,0.0,0.0,4.0,4.0,3.156,0.678576,3.0,19.495,32.95,13.455000000000002,29.901010000000007,3.1465576800000012,32.95,0.0,0.0,0.0,0.0,0.0,0.0,0.0,0.0,0.0,0.0,0.0,0.0,12.0,225.0,213.0,112.55,103.76760000000002,12.0,2.0,2.3520000000000003,10.0,12.852,False,0.09733158791905794,0.009269008576710295,Bi0.538238310939896 Cd0.046008917241689075 Pb0.41575277181841497 ,Bi0.516Cd0.08199999999999999Pb0.402,0.038220302282623214,10.010479225427934,-0.004843410440880182,3.261132,1.0638561626002818,-0.007589347354354328,200.3459884,20034.59884,-5.195366566819637,0.0077642037760741614,0.016251000000000165,14.352,0.43296,2.03606,5.0,0,5.0,0,0,10.778452,0.49510799486698265,2.641025064,-0.08860285247121699
9.7,Bi0.468Pb0.288Sn0.244,Bi0.468 Pb0.288 Sn0.244,3,0.6012520270236101,0.5203817315369662,0.4793066196027591,0.47088081300916323,0.46843216418778383,50.0,83.0,33.0,74.66,12.034080000000001,83.0,80.0,86.0,6.0,83.096,2.718144,86.0,118.71,208.9804,90.27040000000001,186.44166719999998,33.053053593600005,208.9804,505.08,600.61,95.53000000000003,550.9943999999999,28.57858559999999,544.4,14.0,15.0,1.0,14.468,0.49795199999999995,15.0,5.0,6.0,1.0,5.755999999999999,0.36892800000000037,6.0,139.0,148.0,9.0,145.228,3.0392639999999957,148.0,1.96,2.33,0.3700000000000001,2.09464,0.13556736000000003,2.02,2.0,2.0,0.0,2.0,0.0,2.0,2.0,3.0,1.0,2.468,0.49795199999999995,3.0,10.0,10.0,0.0,10.0,0.0,10.0,0.0,14.0,14.0,10.584,5.164992,14.0,14.0,29.0,15.0,25.052000000000003,5.393375999999998,29.0,0.0,0.0,0.0,0.0,0.0,0.0,3.0,4.0,1.0,3.532,0.49795199999999995,3.0,0.0,0.0,0.0,0.0,0.0,0.0,0.0,0.0,0.0,0.0,0.0,0.0,3.0,4.0,1.0,3.532,0.49795199999999995,3.0,28.11,33.285,5.174999999999997,31.63782,2.03202432,32.95,0.0,0.0,0.0,0.0,0.0,0.0,0.0,0.0,0.0,0.0,0.0,0.0,12.0,225.0,213.0,104.82,86.87952000000001,12.0,2.0,2.468,10.0,10.584,False,0.033645949486530435,0.005666691275625404,Bi0.5245760170932435 Pb0.32006579267491125 Sn0.15535819023184536 ,Bi0.468Pb0.288Sn0.244,0.04334317598884053,4.756692270979453,0.0028554140823939594,3.7519199999999993,1.072357373121868,-0.008796465171625861,186.44166719999998,186.44166719999998,-4.682380742886906,0.005474793190090049,0.010252800000000145,14.468,1.0189439999999998,2.3710400000000003,7.0,0,7.0,0,0,12.067208,0.39754479455199726,2.5596411839999997,-0.07225551714005932
9.72,Bi52Pb26In22,Bi52 Pb26 In22,3,0.6216108107168021,0.5526942186226886,0.5245783765519904,0.5207572762716913,0.5200603040224232,49.0,83.0,34.0,75.26,11.554399999999996,83.0,75.0,86.0,11.0,82.28,3.8688,86.0,114.818,208.9804,94.1624,187.80176799999998,32.11285792,208.9804,429.75,600.61,170.86,533.7916,45.77830399999998,544.4,13.0,15.0,2.0,14.3,0.728,15.0,5.0,6.0,1.0,5.78,0.34319999999999984,6.0,142.0,148.0,6.0,146.16,1.9136000000000002,148.0,1.78,2.33,0.55,2.0478,0.146744,2.02,2.0,2.0,0.0,2.0,0.0,2.0,1.0,3.0,2.0,2.3,0.728,3.0,10.0,10.0,0.0,10.0,0.0,10.0,0.0,14.0,14.0,10.92,4.8048,14.0,13.0,29.0,16.0,25.22,5.3768,29.0,0.0,0.0,0.0,0.0,0.0,0.0,3.0,5.0,2.0,3.7,0.728,3.0,0.0,0.0,0.0,0.0,0.0,0.0,0.0,0.0,0.0,0.0,0.0,0.0,3.0,5.0,2.0,3.7,0.728,3.0,24.26,32.95,8.690000000000001,29.779800000000005,3.297008000000001,32.95,0.0,0.0,0.0,0.0,0.0,0.0,0.0,0.0,0.0,0.0,0.0,0.0,12.0,225.0,213.0,95.32,86.65280000000001,12.0,2.0,2.3,10.0,10.92,False,0.0728361721882469,0.009011256630742159,Bi0.5786410274902205 Pb0.2868556594206291 In0.1345033130891505 ,Bi0.52Pb0.26In0.22,0.04133709991113537,6.616757686583591,0.00492102759724673,3.5100000000000007,1.0723845178732816,-0.008508456251598894,187.801768,18780.176799999997,-4.9793282965791485,0.024221865936909948,0.04680000000000013,14.3,0.6864,2.2157999999999998,6.0,0,6.0,0,0,8.90512,0.4655904397579437,2.1467472,-0.11300998921052119
