Repository: dx261/low-melting-point-alloys

File: data/melting_point.csv
formula,melting_point
Sn0.130In0.250Ga0.610,6.5
Ga61In25Sn13Zn1,7.6
Ga68.5In21.5Sn10,10
Sn0.100In0.215Ga0.685,10
Ga68In20Sn12,10.5
Sn0.120In0.200Ga0.68,10.5
Ga67In20.5Sn12.5,10.7
Sn0.107In0.196Ga0.696,10.77
GaIn0.154Sn0.111,10.8
Sn0.160In0.215Ga0.625,11
Ga0.784In0.149Sn0.067,11.1
Sn0.125In0.202Ga0.673,11.37
Sn0.078In0.210Ga0.712,11.78
Ga86Sn11Zn3,14.9
Ga0.835In0.165,15.2
Ga75.5In24.5,15.5
Ga78In22,15.5
Ga78.55In21.45,15.7
Ga82Sn12Zn6,18.8
Ga86.5Sn13.5,20
Ga74Sn22Cd4,20.2
Ga86.5Sn13.5,20.5
Ga93Zn5Cd2,24.6
Ga96.5Zn3.5,25
Ga0.979Al0.021,26.7
Ga,29.76
Ag0.01Ga0.99,29.8
Pb0.01Ga0.99,29.8
Ag0.005Bi0.005Ga0.99,29.8
Ga80Sn20,39
Bi44.7Pb22.6In19.1Sn8.3Cd5.3,47
Bi45Pb23In19Sn8Cd5,47.2
Bi0.355In0.645,54.3
Bi49In21Pb18Sn12,58
Bi49In21Pb18Sn12,58.2
Bi0.387Sn0.167Pb0.144In0.302,58.5
In21Sn12Bi49Pb18,59.73
Bi31.6In48.8Sn19.6,60.2
In51.34Sn5.56Bi33.1,60.42
Bi33In51Cd16,61
Bi0.23In0.582Sn0.188,61.6
Bi32.5In51Sn16.5,62
Bi32.5In51Sn16.5,62.5
Bi49In51,68.1
Bi44.39Pb27.38Sn14.22Cd14.01,69.59
Bi50Pb26.7Sn13.3Cd10,70
Bi50Pb26.7Sn13.3Cd10,70
Bi52Pb26In22,70
Bi0.416Sn0.194Pb0.232Cd0.158,71.9
Bi33.7In66.3,72
Sn13.3Bi50Cd10Pb26.7,72.14
Bi0.218In0.782,73.3
Bi0.385Sn0.222Pb0.253In0.14,75.2
Bi0.405Sn0.285Pb0.163In0.147,75.9
In10.5Sn19Bi53.5Pb17,76.18
Bi0.425In0.352Sn0.223,79.4
In25.2Sn17.3Bi57.5,80.7
Bi54In29.7Sn16.3,81
SnBiInZn,82.9
Sn26Bi53Cd21,92.55
Bi51.6Cd8.2Pb40.2,92.97
Sn15.5Bi52.5Pb32,95
Bi0.468Pb0.288Sn0.244,95.1
Bi52Pb30Sn18,96
Sn22Bi50Pb28,97.06
Sn47Bi41In12,100
Sn50Bi38In12,100.4
In4Sn40Bi56,101.13
Sn41Bi47In12,103.3
Sn44Bi44In12,103.4
Sn38Bi50In12,103.5
Sn48In52,118
Sn37Bi58In5,119.2
Sn38Bi58In4,123.3
Sn39Bi58In3,124.5
Sn40Bi58In2,129.68
Sn40Bi58In2,130.2
Sn38Bi58In2Ag2,131.25
Sn59.9Bi40Cu0.1,132.2
Bi0.355Sn0.601Zn0.044,132.4
Sn41Bi58In1,134.1
Sn57.9Bi40Cu0.1Zn2,136.3
Sn58Bi40Zn2,137.01
Sn57.995Bi40Zn2Al0.005,137.27
Bi58Sn42,138
Sn41.7Bi58Ti0.3,138.48
Sn41.95Bi58Ti0.05,138.65
Sn41.8Bi58Ti0.2,138.68
Sn41.9Bi58Ti0.1,138.7
Sn64.7Bi35Ag0.3,138.8
Sn64Bi35Ag1,138.9
Sn41.5Bi58Ti0.5,138.98
Bi57Sn43,139
Sn40Bi58Ag2,139.06
Sn41Bi58Ti1,139.18

File: data/magpie_density.csv (part 2 of 2)
NfUnfilled,MagpieData minimum NUnfilled,MagpieData maximum NUnfilled,MagpieData range NUnfilled,MagpieData mean NUnfilled,MagpieData avg_dev NUnfilled,MagpieData mode NUnfilled,MagpieData minimum GSvolume_pa,MagpieData maximum GSvolume_pa,MagpieData range GSvolume_pa,MagpieData mean GSvolume_pa,MagpieData avg_dev GSvolume_pa,MagpieData mode GSvolume_pa,MagpieData minimum GSbandgap,MagpieData maximum GSbandgap,MagpieData range GSbandgap,MagpieData mean GSbandgap,MagpieData avg_dev GSbandgap,MagpieData mode GSbandgap,MagpieData minimum GSmagmom,MagpieData maximum GSmagmom,MagpieData range GSmagmom,MagpieData mean GSmagmom,MagpieData avg_dev GSmagmom,MagpieData mode GSmagmom,MagpieData minimum SpaceGroupNumber,MagpieData maximum SpaceGroupNumber,MagpieData range SpaceGroupNumber,MagpieData mean SpaceGroupNumber,MagpieData avg_dev SpaceGroupNumber,MagpieData mode SpaceGroupNumber,avg s valence electrons,avg p valence electrons,avg d valence electrons,avg f valence electrons,compound possible,max ionic char,avg ionic char,Weight Fraction,Atomic Fraction,Yang delta,Yang omega,APE mean,Radii local mismatch,Radii gamma,Configuration entropy,Atomic weight mean,Total weight,Lambda entropy,Electronegativity delta,Electronegativity local mismatch,VEC mean,Mixing enthalpy,Mean cohesive energy,Interant electrons,Interant s electrons,Interant p electrons,Interant d electrons,Interant f electrons,Shear modulus mean,Shear modulus delta,Shear modulus local mismatch,Shear modulus strength model
8.696,In25.2Sn17.3Bi57.5,In25.2 Sn17.3 Bi57.5,3,0.6511973587170021,0.595606894356718,0.5771270786963507,0.5752730361497587,0.5750153788914106,49.0,83.0,34.0,68.723,16.41855,83.0,75.0,86.0,11.0,82.19,4.3815,86.0,114.818,208.9804,94.1624,169.634696,45.2475596,208.9804,429.75,544.4,114.64999999999998,508.70584,41.04828399999999,544.4,13.0,15.0,2.0,14.323,0.7785499999999999,15.0,5.0,6.0,1.0,5.575,0.48875,6.0,139.0,148.0,9.0,144.931,3.529349999999998,148.0,1.78,2.02,0.24,1.94914,0.08524655999999994,2.02,2.0,2.0,0.0,2.0,0.0,2.0,1.0,3.0,2.0,2.323,0.7785499999999999,3.0,10.0,10.0,0.0,10.0,0.0,10.0,0.0,14.0,14.0,8.05,6.8425,14.0,13.0,29.0,16.0,22.373,7.62105,29.0,0.0,0.0,0.0,0.0,0.0,0.0,3.0,5.0,2.0,3.677,0.7785499999999999,3.0,0.0,0.0,0.0,0.0,0.0,0.0,0.0,0.0,0.0,0.0,0.0,0.0,3.0,5.0,2.0,3.677,0.7785499999999999,3.0,24.26,33.285,9.024999999999995,30.818075,3.3052698000000005,32.95,0.0,0.0,0.0,0.0,0.0,0.0,0.0,0.0,0.0,0.0,0.0,0.0,12.0,141.0,129.0,66.321,62.469150000000006,12.0,2.0,2.323,10.0,8.05,False,0.014296815877557045,0.0025127971322300275,In0.17056732309055453 Sn0.12106503259215319 Bi0.7083676443172923 ,In0.252Sn0.17300000000000001Bi0.575,0.021760106828013825,22.556468573588827,-0.016729594947580705,1.7106249999999998,1.0269837794693264,-0.008056739312882845,169.634696,16963.4696,-17.015208115829996,0.026557454145033892,0.04712400000000008,14.323,0.18170000000000003,2.43176,6.0,0,6.0,0,0,11.518325999999998,0.43061907867518756,2.5192274020000003,-0.09034994296669113
9.582,Sn13.3Bi50Cd10Pb26.7,Sn13.3 Bi50 Cd10 Pb26.7,4,0.59074359920358,0.5282257031686425,0.5044282015570027,0.500887331086195,0.5000942857118311,48.0,83.0,35.0,74.844,11.977304000000004,83.0,70.0,86.0,16.0,82.26700000000001,3.733,86.0,112.411,208.9804,96.5694,186.84213000000003,33.00937257999998,208.9804,505.08,600.61,95.53000000000003,559.1605099999999,29.145925660000003,544.4,12.0,15.0,3.0,14.3,0.7,15.0,5.0,6.0,1.0,5.767,0.35742199999999985,6.0,139.0,148.0,9.0,145.86900000000003,2.2009539999999848,148.0,1.69,2.33,0.6400000000000001,2.06179,0.14322413999999992,2.02,2.0,2.0,0.0,2.0,0.0,2.0,0.0,3.0,3.0,2.3,0.7,3.0,10.0,10.0,0.0,10.0,0.0,10.0,0.0,14.0,14.0,10.738,5.003908,14.0,12.0,29.0,17.0,25.038,5.543707999999999,29.0,0.0,0.0,0.0,0.0,0.0,0.0,0.0,4.0,4.0,3.1,0.72,3.0,0.0,0.0,0.0,0.0,0.0,0.0,0.0,0.0,0.0,0.0,0.0,0.0,0.0,4.0,4.0,3.1,0.72,3.0,19.495,33.285,13.789999999999996,30.356775,3.372132850000001,32.95,0.0,0.0,0.0,0.0,0.0,0.0,0.0,0.0,0.0,0.0,0.0,0.0,12.0,225.0,213.0,104.228,92.228,12.0,2.0,2.3,10.0,10.738,False,0.09733158791905794,0.008605577907209755,Sn0.08450144515051289 Bi0.5592432499030062 Cd0.06016362583749179 Pb0.2960916791089889 ,Sn0.133Bi0.5Cd0.1Pb0.267,0.040650395789908665,5.777849535659321,0.00448780220050444,3.472709,1.0723533359140083,-0.0099578639115993,186.84213,18684.213000000003,-6.0261041013224,0.008118064397331263,0.01611555000000015,14.3,0.9636880000000001,2.16563,7.0,0,7.0,0,0,12.731252000000001,0.442246232296456,2.969924284,-0.08283485356570042
8.54,Bi0.425In0.352Sn0.223,Bi0.425 In0.352 Sn0.223,3,0.5951957661139737,0.5084811920206392,0.45648463002512174,0.4401716435727053,0.4311116277437378,49.0,83.0,34.0,63.673,16.427950000000003,83.0,75.0,86.0,11.0,80.79,4.428500000000001,86.0,114.818,208.9804,94.1624,155.70493600000003,45.28414440000001,208.9804,429.75,544.4,114.64999999999998,495.27484,46.12948736,544.4,13.0,15.0,2.0,14.073000000000002,0.7879500000000004,15.0,5.0,6.0,1.0,5.425000000000001,0.4887500000000002,6.0,139.0,148.0,9.0,143.881,3.5011500000000004,148.0,1.78,2.02,0.24,1.92214,0.10006656,2.02,2.0,2.0,0.0,2.0,0.0,2.0,1.0,3.0,2.0,2.0730000000000004,0.7879500000000002,3.0,10.0,10.0,0.0,10.000000000000002,1.7763568394002505e-15,10.0,0.0,14.0,14.0,5.950000000000001,6.8425,14.0,13.0,29.0,16.0,20.023000000000003,7.630450000000001,29.0,0.0,0.0,0.0,0.0,0.0,0.0,3.0,5.0,2.0,3.927,0.7879500000000002,3.0,0.0,0.0,0.0,0.0,0.0,0.0,0.0,0.0,0.0,0.0,0.0,0.0,3.0,5.0,2.0,3.927,0.7879500000000002,3.0,24.26,33.285,9.024999999999995,29.965825000000002,4.016900799999999,32.95,0.0,0.0,0.0,0.0,0.0,0.0,0.0,0.0,0.0,0.0,0.0,0.0,12.0,141.0,129.0,85.47100000000002,62.45035,12.0,2.0,2.0730000000000004,10.000000000000002,5.950000000000001,False,0.014296815877557045,0.0028573122602491923,Bi0.5704165345150009 In0.2595674680473842 Sn0.17001599743761495 ,Bi0.42500000000000004In0.35200000000000004Sn0.22300000000000003,0.02190473801756547,20.012506267009247,-0.0060309949475808875,1.7106250000000005,1.0270479069695895,-0.008861226676394727,155.704936,155.704936,-18.467908729853665,0.029394015867256238,0.057024000000000116,14.072999999999997,0.21930000000000005,2.51376,6.0,0,6.0,0,0,10.885626,0.5228988704769425,3.0492766020000013,-0.11750123376298509
8.47,Bi54In29.7Sn16.3,Bi54 In29.7 Sn16.3,3,0.6374778427522011,0.5728581386440545,0.5455892072308002,0.5411842439813142,0.5401369620634926,49.0,83.0,34.0,67.523,16.715160000000004,83.0,75.0,86.0,11.0,81.755,4.5846,86.0,114.818,208.9804,94.1624,166.300092,46.094732640000004,208.9804,429.75,544.4,114.64999999999998,503.9397899999999,44.06873526000002,544.4,13.0,15.0,2.0,14.243,0.81756,15.0,5.0,6.0,1.0,5.54,0.4968,6.0,139.0,148.0,9.0,144.751,3.50892,148.0,1.78,2.02,0.24,1.93894,0.09441035999999996,2.02,2.0,2.0,0.0,2.0,0.0,2.0,1.0,3.0,2.0,2.243,0.81756,3.0,10.0,10.0,0.0,10.0,0.0,10.0,0.0,14.0,14.0,7.56,6.9552,14.0,13.0,29.0,16.0,21.802999999999997,7.772760000000001,29.0,0.0,0.0,0.0,0.0,0.0,0.0,3.0,5.0,2.0,3.7569999999999997,0.81756,3.0,0.0,0.0,0.0,0.0,0.0,0.0,0.0,0.0,0.0,0.0,0.0,0.0,3.0,5.0,2.0,3.7569999999999997,0.81756,3.0,24.26,33.285,9.024999999999995,30.423675000000003,3.6612229499999995,32.95,0.0,0.0,0.0,0.0,0.0,0.0,0.0,0.0,0.0,0.0,0.0,0.0,12.0,141.0,129.0,70.74600000000001,63.44568,12.0,2.0,2.243,10.0,7.56,False,0.014296815877557045,0.0027626509494423157,Bi0.6785890172568275 In0.20505668752125525 Sn0.11635429522191724 ,Bi0.54In0.297Sn0.163,0.021972427399077895,14.315985112710353,-0.014228516276129111,1.7388000000000001,1.0269987081563101,-0.008222448025036648,166.300092,16630.0092,-17.031192614249953,0.028027757974805074,0.05219775000000009,14.243000000000002,0.2894399999999999,2.43746,6.0,0,6.0,0,0,11.051936,0.4664342363905746,2.6672407920000003,-0.10004783168594383
8.12,Sn51.2Cd30.6Pb18.2,Sn51.2 Cd30.6 Pb18.2,3,0.6236216801875958,0.5527672241173873,0.5201273390766985,0.5140205708531982,0.512298568500152,48.0,82.0,34.0,55.21199999999999,9.750831999999992,50.0,70.0,81.0,11.0,77.12199999999999,4.358664000000005,80.0,112.411,207.2,94.78899999999999,132.88768599999997,27.04968229599998,118.71,505.08,600.61,95.53000000000003,549.7433,45.73521920000001,505.08,12.0,14.0,2.0,13.387999999999998,0.8494560000000005,14.0,5.0,6.0,1.0,5.1819999999999995,0.29775199999999963,5.0,139.0,146.0,7.0,141.804,2.8712959999999996,139.0,1.69,2.33,0.6400000000000001,1.9447199999999998,0.15588864000000008,1.96,2.0,2.0,0.0,2.0,0.0,2.0,0.0,2.0,2.0,1.388,0.849456,2.0,10.0,10.0,0.0,9.999999999999998,1.7763568394002505e-15,10.0,0.0,14.0,14.0,2.5479999999999996,4.168527999999999,0.0,12.0,28.0,16.0,15.935999999999996,4.391295999999997,14.0,0.0,0.0,0.0,0.0,0.0,0.0,0.0,4.0,4.0,2.776,1.698912,4.0,0.0,0.0,0.0,0.0,0.0,0.0,0.0,0.0,0.0,0.0,0.0,0.0,0.0,4.0,4.0,2.776,1.698912,4.0,19.495,33.285,13.789999999999996,28.123409999999996,5.285468159999997,33.285,0.0,0.0,0.0,0.0,0.0,0.0,0.0,0.0,0.0,0.0,0.0,0.0,141.0,225.0,84.0,172.506,32.262144,141.0,2.0,1.388,9.999999999999998,2.5479999999999996,False,0.09733158791905794,0.011385340149962387,Sn0.45737510998573644 Cd0.25884840827162875 Pb0.28377648174263487 ,Sn0.512Cd0.306Pb0.18199999999999997,0.04461278369582931,3.895841273068986,-0.0011694758573074658,3.030604,1.0731229342322552,-0.008440263160925011,132.88768599999997,13288.7686,-4.24069797098547,0.010712856911894358,0.02311100000000014,13.388,1.1910079999999998,2.3320999999999996,4.0,0,4.0,0,0,17.807132,0.3572641110606615,3.1502897039999995,-0.07150501055952463
9.6,Bi52Pb30Sn18,Bi52 Pb30 Sn18,3,0.626737584639696,0.5576774556244743,0.5269742227771064,0.5216094829948641,0.5202133038818327,50.0,83.0,33.0,76.76,9.633599999999996,83.0,80.0,86.0,6.0,83.42,2.6832,86.0,118.71,208.9804,90.27040000000001,192.19760799999997,26.455538880000017,208.9804,505.08,600.61,95.53000000000003,554.1854,27.854760000000002,544.4,14.0,15.0,1.0,14.52,0.49920000000000003,15.0,5.0,6.0,1.0,5.82,0.2951999999999998,6.0,139.0,148.0,9.0,145.78,2.4407999999999994,148.0,1.96,2.33,0.3700000000000001,2.1022,0.13667999999999997,2.02,2.0,2.0,0.0,2.0,0.0,2.0,2.0,3.0,1.0,2.52,0.49920000000000003,3.0,10.0,10.0,0.0,10.0,0.0,10.0,0.0,14.0,14.0,11.48,4.1328,14.0,14.0,29.0,15.0,26.0,4.32,29.0,0.0,0.0,0.0,0.0,0.0,0.0,3.0,4.0,1.0,3.48,0.49920000000000003,3.0,0.0,0.0,0.0,0.0,0.0,0.0,0.0,0.0,0.0,0.0,0.0,0.0,3.0,4.0,1.0,3.48,0.49920000000000003,3.0,28.11,33.285,5.174999999999997,31.5583,2.0689800000000016,32.95,0.0,0.0,0.0,0.0,0.0,0.0,0.0,0.0,0.0,0.0,0.0,0.0,12.0,225.0,213.0,99.12,90.6048,12.0,2.0,2.52,10.0,11.48,False,0.033645949486530435,0.005604320120083147,Bi0.5654066620849933 Pb0.3234171363880866 Sn0.11117620152692015 ,Bi0.52Pb0.3Sn0.18,0.04151360373422233,5.770212423609318,0.0021231703601235653,3.5531999999999995,1.072261924029828,-0.008396286330167762,192.197608,19219.760799999996,-4.87198979036001,0.0055412039842272056,0.010500000000000148,14.52,0.8064,2.3078,7.0,0,7.0,0,0,11.620000000000001,0.3923022041377204,2.390424,-0.06834644987425728
9.16,Bi44.7Pb22.6In19.1Sn8.3Cd5.3,Bi44.7 Pb22.6 In19.1 Sn8.3 Cd5.3,5,0.5450357786420997,0.477021975673308,0.4511702277447441,0.44770253749371747,0.4470578260768489,48.0,83.0,35.0,71.686,14.776644000000001,83.0,70.0,86.0,16.0,81.423,4.091838,86.0,112.411,208.9804,96.5694,177.98238980000002,40.91858092919999,208.9804,429.75,600.61,170.86,534.58221,44.943271079999974,544.4,12.0,15.0,3.0,14.15,0.7598999999999999,15.0,5.0,6.0,1.0,5.673000000000001,0.44014199999999964,6.0,139.0,148.0,9.0,145.44300000000004,2.5377219999999863,148.0,1.69,2.33,0.6400000000000001,2.0217500000000004,0.13932900000000023,2.02,2.0,2.0,0.0,2.0,0.0,2.0,0.0,3.0,3.0,2.15,0.7599000000000001,3.0,10.0,10.0,0.0,10.0,0.0,10.0,0.0,14.0,14.0,9.422,6.161987999999999,14.0,12.0,29.0,17.0,23.572000000000003,6.854087999999999,29.0,0.0,0.0,0.0,0.0,0.0,0.0,0.0,5.0,5.0,3.532,0.8500000000000001,3.0,0.0,0.0,0.0,0.0,0.0,0.0,0.0,0.0,0.0,0.0,0.0,0.0,0.0,5.0,5.0,3.532,0.8500000000000001,3.0,19.495,33.285,13.789999999999996,29.51106,3.7008864000000017,32.95,0.0,0.0,0.0,0.0,0.0,0.0,0.0,0.0,0.0,0.0,0.0,0.0,12.0,225.0,213.0,104.74799999999999,82.916712,12.0,2.0,2.15,10.0,9.422,False,0.09733158791905794,0.009457241799639495,Bi0.524851019839492 Pb0.263100186780389 In0.12321577446309802 Sn0.055359016198578984 Cd0.033474002718441975 ,Bi0.447Pb0.226In0.191Sn0.083Cd0.053,0.042187917817570815,243.23043175557797,0.007242762269914445,3.5972910000000002,1.0725549177009213,-0.011427569810026256,177.98238980000002,17798.238980000002,-6.4206308384929995,0.023079598495660603,0.04485605000000013,14.15,0.025116000000000083,2.23666,8.0,0,8.0,0,0,10.484904,0.5411555340454245,3.0123212359999996,-0.12929762192009048
9.18,Bi45Pb23In19Sn8Cd5,Bi45 Pb23 In19 Sn8 Cd5,5,0.5480875842417889,0.48028339746080045,0.45428210188027945,0.4507362936815479,0.4500628122265782,48.0,83.0,35.0,71.92,14.608799999999997,83.0,70.0,86.0,16.0,81.48,4.0680000000000005,86.0,112.411,208.9804,96.5694,178.62994999999998,40.457628,208.9804,429.75,600.61,170.86,534.8901999999999,44.722908000000025,544.4,12.0,15.0,3.0,14.16,0.7560000000000001,15.0,5.0,6.0,1.0,5.68,0.4352000000000001,6.0,139.0,148.0,9.0,145.48,2.5072000000000036,148.0,1.69,2.33,0.6400000000000001,2.0244,0.140576,2.02,2.0,2.0,0.0,2.0,0.0,2.0,0.0,3.0,3.0,2.16,0.7560000000000001,3.0,10.0,10.0,0.0,10.0,0.0,10.0,0.0,14.0,14.0,9.52,6.0928,14.0,12.0,29.0,17.0,23.68,6.775199999999999,29.0,0.0,0.0,0.0,0.0,0.0,0.0,0.0,5.0,5.0,3.54,0.8399999999999999,3.0,0.0,0.0,0.0,0.0,0.0,0.0,0.0,0.0,0.0,0.0,0.0,0.0,0.0,5.0,5.0,3.54,0.8399999999999999,3.0,19.495,33.285,13.789999999999996,29.539749999999998,3.668465000000001,32.95,0.0,0.0,0.0,0.0,0.0,0.0,0.0,0.0,0.0,0.0,0.0,0.0,12.0,225.0,213.0,104.54,83.286,12.0,2.0,2.16,10.0,9.52,False,0.09733158791905794,0.009451437397402448,Bi0.5264580771589535 Pb0.2667861688367488 In0.12212632875953892 Sn0.05316465687864773 Cd0.03146476836611106 ,Bi0.45Pb0.23In0.19Sn0.08Cd0.05,0.04225409454573354,139.19940641568795,0.006961145289332371,3.6074000000000006,1.0725401238432744,-0.01134642982751225,178.62995,17862.995,-6.3550889279095895,0.023028804691527675,0.04466000000000014,14.160000000000002,0.043599999999999986,2.2359,8.0,0,8.0,0,0,10.4136,0.5390863050201015,2.975003600000001,-0.12841495577859882
8.525,In4Sn40Bi56,In4 Sn40 Bi56,3,0.6893475175845635,0.6211701798999233,0.5794290951767934,0.5672975899032465,0.5619065347495739,49.0,83.0,34.0,68.44,16.3072,83.0,75.0,86.0,11.0,83.16,3.1808000000000005,86.0,114.818,208.9804,94.1624,169.10574400000002,44.65961472000001,208.9804,429.75,544.4,114.64999999999998,524.086,22.751679999999993,544.4,13.0,15.0,2.0,14.52,0.5376000000000001,15.0,5.0,6.0,1.0,5.56,0.4928,6.0,139.0,148.0,9.0,144.16,4.300800000000001,148.0,1.78,2.02,0.24,1.9864000000000002,0.037632000000000006,2.02,2.0,2.0,0.0,2.0,0.0,2.0,1.0,3.0,2.0,2.52,0.5376000000000001,3.0,10.0,10.0,0.0,10.0,0.0,10.0,0.0,14.0,14.0,7.84,6.8992,14.0,13.0,29.0,16.0,22.36,7.436800000000001,29.0,0.0,0.0,0.0,0.0,0.0,0.0,3.0,5.0,2.0,3.48,0.5376000000000001,3.0,0.0,0.0,0.0,0.0,0.0,0.0,0.0,0.0,0.0,0.0,0.0,0.0,3.0,5.0,2.0,3.48,0.5376000000000001,3.0,24.26,33.285,9.024999999999995,32.7364,0.6781119999999972,32.95,0.0,0.0,0.0,0.0,0.0,0.0,0.0,0.0,0.0,0.0,0.0,0.0,12.0,141.0,129.0,68.68,63.4816,12.0,2.0,2.52,10.0,7.84,False,0.014296815877557045,0.0006508345171780111,In0.02715886457410932 Sn0.28079471978196074 Bi0.6920464156439299 ,In0.04Sn0.4Bi0.56,0.021864514352362474,4.430572575491318,-0.015657350895483892,1.7248000000000003,1.026990174921587,-0.006817227945177318,169.10574400000002,16910.5744,-14.260283016942823,0.01183328378156128,0.009600000000000018,14.520000000000001,0.8064000000000001,2.5776000000000003,6.0,0,6.0,0,0,14.721120000000003,0.23849569266211157,1.6918848000000006,-0.03392044481185206
8.282,Bi0.355Sn0.601Zn0.044,Bi0.355 Sn0.601 Zn0.044,3,0.6994011724325317,0.6398061424578871,0.6094050378842534,0.6031312326976523,0.6013100308503374,30.0,83.0,53.0,60.835,15.73715,50.0,69.0,86.0,17.0,81.646,3.0913399999999998,80.0,65.38,208.9804,143.6004,148.409472,43.005358879999996,118.71,505.08,692.68,187.59999999999997,527.293,26.700026,505.08,12.0,15.0,3.0,14.267,0.5204299999999998,14.0,4.0,6.0,2.0,5.311,0.48918999999999996,5.0,122.0,148.0,26.0,141.447,4.65263,139.0,1.65,2.02,0.3700000000000001,1.96766,0.03716140000000002,1.96,2.0,2.0,0.0,2.0,0.0,2.0,0.0,3.0,3.0,2.267,0.52043,2.0,10.0,10.0,0.0,9.999999999999998,1.7763568394002505e-15,10.0,0.0,14.0,14.0,4.97,6.4113,0.0,12.0,29.0,17.0,19.237,6.931729999999999,14.0,0.0,0.0,0.0,0.0,0.0,0.0,0.0,4.0,4.0,3.469,0.638262,4.0,0.0,0.0,0.0,0.0,0.0,0.0,0.0,0.0,0.0,0.0,0.0,0.0,0.0,4.0,4.0,3.469,0.638262,4.0,13.96,33.285,19.324999999999996,32.315774999999995,1.6153082000000034,33.285,0.0,0.0,0.0,0.0,0.0,0.0,0.0,0.0,0.0,0.0,0.0,0.0,12.0,194.0,182.0,97.537,60.731269999999995,141.0,2.0,2.267,9.999999999999998,4.97,False,0.033645949486530435,0.0013452289536982527,Bi0.49988321600535296 Sn0.4807246844413182 Zn0.019392099553328847 ,Bi0.355Sn0.601Zn0.044,0.03121531754468056,2.9407967745842987,0.003018141734562147,2.2337849999999997,1.090705110182194,-0.006743431892511884,148.409472,148.41074799999998,-6.920627291704205,0.0024723359358299673,0.00210320000000003,14.267,1.209116,2.72044,5.0,0,5.0,0,0,17.28011,0.29050501842427634,2.06824961,-0.02928409427435035
9.78,Bi44.39Pb27.38Sn14.22Cd14.01,Bi44.39 Pb27.38 Sn14.22 Cd14.01,4,0.5584465059430491,0.48434190751449124,0.4520953191054944,0.4460637336472547,0.4442534795402844,48.0,83.0,35.0,73.1301,13.619654460000001,83.0,70.0,86.0,16.0,81.5362,3.962961639999999,86.0,112.411,208.9804,96.5694,182.12710266000002,37.570275961835996,208.9804,505.08,600.61,95.53000000000003,561.178776,30.850689227200014,544.4,12.0,15.0,3.0,14.163699999999999,0.7424671399999998,15.0,5.0,6.0,1.0,5.7177,0.4052134200000001,6.0,139.0,148.0,9.0,145.6122,2.332248119999999,148.0,1.69,2.33,0.6400000000000001,2.050113,0.15326612120000008,2.02,2.0,2.0,0.0,2.0,0.0,2.0,0.0,3.0,3.0,2.1637,0.74246714,3.0,10.0,10.0,0.0,10.000000000000002,1.7763568394002505e-15,10.0,0.0,14.0,14.0,10.0478,5.672987879999999,14.0,12.0,29.0,17.0,24.211499999999997,6.325812900000001,29.0,0.0,0.0,0.0,0.0,0.0,0.0,0.0,4.0,4.0,2.9957,0.83939514,3.0,0.0,0.0,0.0,0.0,0.0,0.0,0.0,0.0,0.0,0.0,0.0,0.0,0.0,4.0,4.0,2.9957,0.83939514,3.0,19.495,33.285,13.789999999999996,29.787399500000003,3.8024743061000006,32.95,0.0,0.0,0.0,0.0,0.0,0.0,0.0,0.0,0.0,0.0,0.0,0.0,12.0,225.0,213.0,114.16140000000001,90.69889092,12.0,2.0,2.1637,10.000000000000002,10.0478,False,0.09733158791905794,0.01001563182348721,Bi0.5093497793855477 Pb0.31149323286555375 Sn0.09268561215467808 Cd0.08647137559422041 ,Bi0.4439Pb0.2738Sn0.1422Cd0.1401,0.042072406963988514,5.283638786943893,0.003940077054885988,3.6429945900000003,1.0723829498898212,-0.01054133147831699,182.12710266000002,18212.710266000002,-5.955260352170976,0.00880750111052982,0.018152939000000153,14.1637,1.1196017999999999,2.13254,7.0,0,7.0,0,0,13.1843208,0.46366888309470317,3.30016248824,-0.09212008923328117
9.58,Bi50Pb26.7Sn13.3Cd10,Bi50 Pb26.7 Sn13.3 Cd10,4,0.59074359920358,0.5282257031686425,0.5044282015570027,0.500887331086195,0.5000942857118311,48.0,83.0,35.0,74.844,11.977304000000004,83.0,70.0,86.0,16.0,82.26700000000001,3.7329999999999997,86.0,112.411,208.9804,96.5694,186.84213,33.00937258,208.9804,505.08,600.61,95.53000000000003,559.1605099999999,29.145925660000003,544.4,12.0,15.0,3.0,14.3,0.7,15.0,5.0,6.0,1.0,5.767,0.35742199999999985,6.0,139.0,148.0,9.0,145.86900000000003,2.200953999999985,148.0,1.69,2.33,0.6400000000000001,2.0617900000000002,0.14322414000000014,2.02,2.0,2.0,0.0,2.0,0.0,2.0,0.0,3.0,3.0,2.3,0.7,3.0,10.0,10.0,0.0,10.0,0.0,10.0,0.0,14.0,14.0,10.738,5.003908,14.0,12.0,29.0,17.0,25.037999999999997,5.543708000000001,29.0,0.0,0.0,0.0,0.0,0.0,0.0,0.0,4.0,4.0,3.1,0.72,3.0,0.0,0.0,0.0,0.0,0.0,0.0,0.0,0.0,0.0,0.0,0.0,0.0,0.0,4.0,4.0,3.1,0.72,3.0,19.495,33.285,13.789999999999996,30.356775000000003,3.3721328500000003,32.95,0.0,0.0,0.0,0.0,0.0,0.0,0.0,0.0,0.0,0.0,0.0,0.0,12.0,225.0,213.0,104.228,92.228,12.0,2.0,2.3,10.0,10.738,False,0.09733158791905794,0.008605577907209753,Bi0.5592432499030063 Pb0.296091679108989 Sn0.0845014451505129 Cd0.060163625837491796 ,Bi0.5Pb0.267Sn0.133Cd0.1,0.04065039578990867,5.777849535659321,0.00448780220050444,3.472709,1.0723533359140083,-0.009957863911599302,186.84213,18684.213,-6.0261041013223995,0.008118064397331263,0.016115550000000152,14.3,0.9636880000000001,2.16563,7.0,0,7.0,0,0,12.731252,0.4422462322964561,2.9699242839999997,-0.08283485356570033
8.56,Bi58Sn42,Bi58 Sn42,2,0.7161005515987262,0.6456914244802885,0.6014509897946991,0.5882874228952644,0.5822595147310221,50.0,83.0,33.0,69.14,16.0776,83.0,80.0,86.0,6.0,83.48,2.9231999999999996,86.0,118.71,208.9804,90.27040000000001,171.066832,43.979738880000006,208.9804,505.08,544.4,39.31999999999999,527.8856,19.156704,544.4,14.0,15.0,1.0,14.58,0.48719999999999997,15.0,5.0,6.0,1.0,5.58,0.48719999999999997,6.0,139.0,148.0,9.0,144.22,4.3848,148.0,1.96,2.02,0.06000000000000005,1.9948,0.02923200000000004,2.02,2.0,2.0,0.0,2.0,0.0,2.0,2.0,3.0,1.0,2.58,0.48719999999999997,3.0,10.0,10.0,0.0,10.0,0.0,10.0,0.0,14.0,14.0,8.12,6.820799999999999,14.0,14.0,29.0,15.0,22.7,7.308,29.0,0.0,0.0,0.0,0.0,0.0,0.0,3.0,4.0,1.0,3.42,0.48719999999999997,3.0,0.0,0.0,0.0,0.0,0.0,0.0,0.0,0.0,0.0,0.0,0.0,0.0,3.0,4.0,1.0,3.42,0.48719999999999997,3.0,32.95,33.285,0.33499999999999375,33.0907,0.16321199999999664,32.95,0.0,0.0,0.0,0.0,0.0,0.0,0.0,0.0,0.0,0.0,0.0,0.0,12.0,141.0,129.0,66.18,62.848800000000004,12.0,2.0,2.58,10.0,8.12,False,0.0008995951214726405,0.00021914137159073521,Bi0.708545488233511 Sn0.291454511766489 ,Bi0.58Sn0.42,0.02172079435553167,3.064135200833153,-0.01708712736258071,1.7051999999999998,1.0269816485033403,-0.0056559476895975645,171.06683199999998,17106.6832,-11.988199908183747,0.0,0.0,14.579999999999998,0.9743999999999999,2.5831999999999997,5.0,0,5.0,0,0,15.1978,0.1815389105713318,1.3617240000000004,-0.014790428696525706
9.6,Bi50Pb26.7Sn13.3Cd10,Bi50 Pb26.7 Sn13.3 Cd10,4,0.59074359920358,0.5282257031686425,0.5044282015570027,0.500887331086195,0.5000942857118311,48.0,83.0,35.0,74.844,11.977304000000004,83.0,70.0,86.0,16.0,82.26700000000001,3.7329999999999997,86.0,112.411,208.9804,96.5694,186.84213,33.00937258,208.9804,505.08,600.61,95.53000000000003,559.1605099999999,29.145925660000003,544.4,12.0,15.0,3.0,14.3,0.7,15.0,5.0,6.0,1.0,5.767,0.35742199999999985,6.0,139.0,148.0,9.0,145.86900000000003,2.200953999999985,148.0,1.69,2.33,0.6400000000000001,2.0617900000000002,0.14322414000000014,2.02,2.0,2.0,0.0,2.0,0.0,2.0,0.0,3.0,3.0,2.3,0.7,3.0,10.0,10.0,0.0,10.0,0.0,10.0,0.0,14.0,14.0,10.738,5.003908,14.0,12.0,29.0,17.0,25.037999999999997,5.543708000000001,29.0,0.0,0.0,0.0,0.0,0.0,0.0,0.0,4.0,4.0,3.1,0.72,3.0,0.0,0.0,0.0,0.0,0.0,0.0,0.0,0.0,0.0,0.0,0.0,0.0,0.0,4.0,4.0,3.1,0.72,3.0,19.495,33.285,13.789999999999996,30.356775000000003,3.3721328500000003,32.95,0.0,0.0,0.0,0.0,0.0,0.0,0.0,0.0,0.0,0.0,0.0,0.0,12.0,225.0,213.0,104.228,92.228,12.0,2.0,2.3,10.0,10.738,False,0.09733158791905794,0.008605577907209753,Bi0.5592432499030063 Pb0.296091679108989 Sn0.0845014451505129 Cd0.060163625837491796 ,Bi0.5Pb0.267Sn0.133Cd0.1,0.04065039578990867,5.777849535659321,0.00448780220050444,3.472709,1.0723533359140083,-0.009957863911599302,186.84213,18684.213,-6.0261041013223995,0.008118064397331263,0.016115550000000152,14.3,0.9636880000000001,2.16563,7.0,0,7.0,0,0,12.731252,0.4422462322964561,2.9699242839999997,-0.08283485356570033
6.17,Ga67In20.5Sn12.5,Ga67 In20.5 Sn12.5,3,0.7117232608254419,0.6777573537894838,0.6703891718201352,0.6700247789938225,0.6700004852200129,31.0,50.0,19.0,37.065,8.127099999999999,31.0,74.0,80.0,6.0,74.955,1.2796999999999994,74.0,69.723,118.71,48.986999999999995,85.09084999999999,20.592919,69.723,302.91,505.08,202.16999999999996,354.18345,68.70642299999997,302.91,13.0,14.0,1.0,13.125,0.21875,13.0,4.0,5.0,1.0,4.33,0.44220000000000004,4.0,122.0,142.0,20.0,128.225,8.341499999999996,122.0,1.78,1.96,0.17999999999999994,1.8226000000000002,0.034350000000000123,1.81,2.0,2.0,0.0,2.0,0.0,2.0,1.0,2.0,1.0,1.125,0.21875,1.0,10.0,10.0,0.0,10.0,0.0,10.0,0.0,0.0,0.0,0.0,0.0,0.0,13.0,14.0,1.0,13.125,0.21875,13.0,0.0,0.0,0.0,0.0,0.0,0.0,4.0,5.0,1.0,4.875,0.21875,5.0,0.0,0.0,0.0,0.0,0.0,0.0,0.0,0.0,0.0,0.0,0.0,0.0,4.0,5.0,1.0,4.875,0.21875,5.0,18.8575,33.285,14.427499999999995,21.76845,3.9006729999999994,18.8575,0.0,0.0,0.0,0.0,0.0,0.0,0.0,0.0,0.0,0.0,0.0,0.0,64.0,141.0,77.0,89.0,33.5,64.0,2.0,1.125,10.0,0.0,False,0.008067283394428859,0.000707395690193068,Ga0.5489945158615762 In0.2766183438054738 Sn0.17438714033295002 ,Ga0.67In0.205Sn0.125,0.07006646614792694,1.2667280715154252,-0.022688322145161314,4.6431000000000004,1.0925992695543763,-0.007092864196306721,85.09085,8509.085,-1.4447783213654823,0.021024273317063642,0.038063750000000035,13.125,1.9832,2.7918000000000003,4.0,0,4.0,0,0,28.17414,0.4921352285502481,6.6052212,-0.14908807520878983
6.197,Ga78.55In21.45,Ga78.55 In21.45,2,0.814260707636074,0.7907959451118486,0.7857384065022004,0.7855127055896519,0.7855001811159967,31.0,49.0,18.0,34.861,6.065630999999999,31.0,74.0,75.0,1.0,74.2145,0.33697950000000065,74.0,69.723,114.818,45.095,79.3958775,15.1960905525,69.723,302.91,429.75,126.83999999999997,330.11718,42.74247978,302.91,13.0,13.0,0.0,13.0,0.0,13.0,4.0,5.0,1.0,4.2145,0.33697950000000004,4.0,122.0,142.0,20.0,126.29,6.739590000000003,122.0,1.78,1.81,0.030000000000000027,1.8035649999999999,0.010109385000000115,1.81,2.0,2.0,0.0,2.0,0.0,2.0,1.0,1.0,0.0,1.0,0.0,1.0,10.0,10.0,0.0,10.0,0.0,10.0,0.0,0.0,0.0,0.0,0.0,0.0,13.0,13.0,0.0,13.0,0.0,13.0,0.0,0.0,0.0,0.0,0.0,0.0,5.0,5.0,0.0,5.0,0.0,5.0,0.0,0.0,0.0,0.0,0.0,0.0,0.0,0.0,0.0,0.0,0.0,0.0,5.0,5.0,0.0,5.0,0.0,5.0,18.8575,24.26,5.4025,20.01633625,1.820531748749998,18.8575,0.0,0.0,0.0,0.0,0.0,0.0,0.0,0.0,0.0,0.0,0.0,0.0,64.0,139.0,75.0,80.0875,25.273462500000004,64.0,2.0,1.0,10.0,0.0,False,0.00022497468939830512,3.790592917304808e-05,Ga0.6898017658410539 In0.3101982341589461 ,Ga0.7855In0.2145,0.062236069033969436,0.7056807117932485,-0.00639194381756069,3.53828475,1.0931864581583213,-0.00432210041452068,79.3958775,7939.58775,-1.115862145487954,0.020234898311168554,0.033697949999999956,13.0,2.021877,2.747795,2.0,0,2.0,0,0,30.232340999999998,0.45812689304611964,5.6851811445,-0.13186476261179195
8.773,Sn26Bi53Cd21,Sn26 Bi53 Cd21,3,0.6265780079128217,0.5601041472964314,0.5339863502891922,0.5306315032568392,0.5300478164264741,48.0,83.0,35.0,67.07,16.8858,83.0,70.0,86.0,16.0,81.08,5.215199999999999,86.0,112.411,208.9804,96.5694,165.230522,46.37487068,208.9804,505.08,594.22,89.14000000000004,544.639,20.82402000000003,544.4,12.0,15.0,3.0,14.11,0.9434,15.0,5.0,6.0,1.0,5.53,0.4981999999999999,6.0,139.0,148.0,9.0,144.82,3.3708000000000005,148.0,1.69,2.02,0.33000000000000007,1.9351000000000003,0.10294199999999985,2.02,2.0,2.0,0.0,2.0,0.0,2.0,0.0,3.0,3.0,2.11,0.9434,3.0,10.0,10.0,0.0,10.0,0.0,10.0,0.0,14.0,14.0,7.42,6.9748,14.0,12.0,29.0,17.0,21.53,7.918200000000001,29.0,0.0,0.0,0.0,0.0,0.0,0.0,0.0,4.0,4.0,2.63,1.1046,3.0,0.0,0.0,0.0,0.0,0.0,0.0,0.0,0.0,0.0,0.0,0.0,0.0,0.0,4.0,4.0,2.63,1.1046,3.0,19.495,33.285,13.789999999999996,30.211550000000003,4.500950999999999,32.95,0.0,0.0,0.0,0.0,0.0,0.0,0.0,0.0,0.0,0.0,0.0,0.0,12.0,194.0,182.0,83.76,76.0656,12.0,2.0,2.11,10.0,7.42,False,0.0268577401186475,0.00409930280715757,Sn0.18679720687440543 Bi0.6703338503040013 Cd0.14286894282159318 ,Sn0.26Bi0.53Cd0.21,0.019625434280305682,4.610205113184304,-0.013516010805675042,1.6303,1.0269773878477162,-0.00843422592722306,165.230522,16523.052200000002,-21.898112303203725,0.009864573433962895,0.016590000000000087,14.11,0.9964,2.2154000000000003,5.0,0,5.0,0,0,16.6722,0.2698127855683337,2.33644,-0.02865261907636421
6.37,Ga0.735In0.154Sn0.111,Ga0.735 In0.154 Sn0.111,3,0.7591192264723637,0.7380844479515384,0.7350708927053863,0.7350020494327661,0.7350000124381025,31.0,50.0,19.0,35.881,7.17507,31.0,74.0,80.0,6.0,74.82,1.205399999999997,74.0,69.723,118.71,48.986999999999995,82.105187,18.20181489,69.723,302.91,505.08,202.16999999999996,344.88423,61.70211809999998,302.91,13.0,14.0,1.0,13.110999999999999,0.19735799999999915,13.0,4.0,5.0,1.0,4.265,0.38954999999999984,4.0,122.0,142.0,20.0,126.967,7.301489999999999,122.0,1.78,1.96,0.17999999999999994,1.8220299999999998,0.03062933999999981,1.81,2.0,2.0,0.0,2.0,0.0,2.0,1.0,2.0,1.0,1.111,0.19735799999999998,1.0,10.0,10.0,0.0,10.0,0.0,10.0,0.0,0.0,0.0,0.0,0.0,0.0,13.0,14.0,1.0,13.110999999999999,0.19735799999999915,13.0,0.0,0.0,0.0,0.0,0.0,0.0,4.0,5.0,1.0,4.889,0.1973579999999998,5.0,0.0,0.0,0.0,0.0,0.0,0.0,0.0,0.0,0.0,0.0,0.0,0.0,4.0,5.0,1.0,4.889,0.1973579999999998,5.0,18.8575,33.285,14.427499999999995,21.2909375,3.5771531249999975,18.8575,0.0,0.0,0.0,0.0,0.0,0.0,0.0,0.0,0.0,0.0,0.0,0.0,64.0,141.0,77.0,84.097,29.542589999999997,64.0,2.0,1.111,10.0,0.0,False,0.008067283394428859,0.0006209943689055227,Ga0.6241555116365547 In0.21535755103998483 Sn0.16048693732346045 ,Ga0.735In0.154Sn0.111,0.06640631502522185,1.2908649883701375,-0.013522822439275462,4.090275,1.0929285751102111,-0.00630535347095488,82.105187,82.105187,-1.4298506429270124,0.018690059690761658,0.03099075000000004,13.110999999999999,1.68462,2.80197,4.0,0,4.0,0,0,30.161402,0.422142831608104,5.623306458,-0.11945270578869133
6.2,Ga0.835In0.165,Ga0.835 In0.165,2,0.8511462858991984,0.8371421207994947,0.8350503096714735,0.8350014033581684,0.8350000075798593,31.0,49.0,18.0,33.97,4.959899999999999,31.0,74.0,75.0,1.0,74.16499999999999,0.27554999999999463,74.0,69.723,114.818,45.095,77.163675,12.425927249999999,69.723,302.91,429.75,126.83999999999997,323.83860000000004,34.95076200000001,302.91,13.0,13.0,0.0,13.0,0.0,13.0,4.0,5.0,1.0,4.165,0.2755500000000001,4.0,122.0,142.0,20.0,125.29999999999998,5.510999999999989,122.0,1.78,1.81,0.030000000000000027,1.80505,0.008266500000000012,1.81,2.0,2.0,0.0,2.0,0.0,2.0,1.0,1.0,0.0,1.0,0.0,1.0,10.0,10.0,0.0,10.0,0.0,10.0,0.0,0.0,0.0,0.0,0.0,0.0,13.0,13.0,0.0,13.0,0.0,13.0,0.0,0.0,0.0,0.0,0.0,0.0,5.0,5.0,0.0,5.0,0.0,5.0,0.0,0.0,0.0,0.0,0.0,0.0,0.0,0.0,0.0,0.0,0.0,0.0,5.0,5.0,0.0,5.0,0.0,5.0,18.8575,24.26,5.4025,19.748912500000003,1.488658875000001,18.8575,0.0,0.0,0.0,0.0,0.0,0.0,0.0,0.0,0.0,0.0,0.0,0.0,64.0,139.0,75.0,76.375,20.666249999999998,64.0,2.0,1.0,10.0,0.0,False,0.00022497468939830512,3.099588783185149e-05,Ga0.7544833109620557 In0.24551668903794438 ,Ga0.835In0.165,0.05670382664857482,0.7293529818504851,0.0006062076931269533,2.893275,1.09344098483821,-0.003723581082963572,77.163675,77.163675,-1.158073380235913,0.01825328493038347,0.027554999999999965,13.0,1.6533000000000002,2.76215,2.0,0,2.0,0,0,31.902569999999997,0.39258197964491776,4.64880405,-0.10522094599759119
6.29,Ga0.784In0.149Sn0.067,Ga0.784 In0.149 Sn0.067,3,0.8008408081510333,0.7859521711621927,0.784039588116806,0.7840010067442789,0.7840000048213078,31.0,50.0,19.0,34.955,6.201439999999999,31.0,74.0,80.0,6.0,74.551,0.8639680000000012,74.0,69.723,118.71,48.986999999999995,79.724284,15.682013311999999,69.723,302.91,505.08,202.16999999999996,335.35455,50.873054399999994,302.91,13.0,14.0,1.0,13.067,0.12502200000000016,13.0,4.0,5.0,1.0,4.216,0.3386880000000001,4.0,122.0,142.0,20.0,126.11900000000001,6.458592000000008,122.0,1.78,1.96,0.17999999999999994,1.8155800000000002,0.01935228000000012,1.81,2.0,2.0,0.0,2.0,0.0,2.0,1.0,2.0,1.0,1.0670000000000002,0.12502200000000016,1.0,10.0,10.0,0.0,10.0,0.0,10.0,0.0,0.0,0.0,0.0,0.0,0.0,13.0,14.0,1.0,13.067,0.12502200000000016,13.0,0.0,0.0,0.0,0.0,0.0,0.0,4.0,5.0,1.0,4.933,0.12502200000000016,5.0,0.0,0.0,0.0,0.0,0.0,0.0,0.0,0.0,0.0,0.0,0.0,0.0,4.0,5.0,1.0,4.933,0.12502200000000016,5.0,18.8575,33.285,14.427499999999995,20.629115000000002,2.7778923200000003,18.8575,0.0,0.0,0.0,0.0,0.0,0.0,0.0,0.0,0.0,0.0,0.0,0.0,64.0,141.0,77.0,80.334,25.611712,64.0,2.0,1.0670000000000002,10.0,0.0,False,0.008067283394428859,0.0004014568800222362,Ga0.6856484531112252 In0.21458809213012187 Sn0.09976345475865296 ,Ga0.784In0.149Sn0.067,0.062379452362844715,1.133926697817451,-0.00660387798493981,3.5562240000000003,1.0931787723733741,-0.005450294262948692,79.724284,79.724284,-1.4006732518672957,0.018086010040201793,0.028485350000000013,13.067,1.611904,2.7889,4.0,0,4.0,0,0,31.167432,0.3983954065761281,5.0880832080000005,-0.10923934026296
5.983,Ga74Sn22Cd4,Ga74 Sn22 Cd4,3,0.7730459236035075,0.7464639472343829,0.7403434785650761,0.7400216987669684,0.7400003991538234,31.0,50.0,19.0,35.86,7.1928,31.0,70.0,80.0,10.0,75.16,2.129599999999998,74.0,69.723,118.71,48.986999999999995,82.20765999999999,18.477296799999994,69.723,302.91,594.22,291.31,359.03979999999996,83.07210399999997,302.91,12.0,14.0,2.0,13.18,0.36079999999999984,13.0,4.0,5.0,1.0,4.26,0.3847999999999999,4.0,122.0,144.0,22.0,126.62,6.837600000000002,122.0,1.69,1.96,0.27,1.8381999999999998,0.05359199999999986,1.81,2.0,2.0,0.0,2.0,0.0,2.0,0.0,2.0,2.0,1.18,0.3608,1.0,10.0,10.0,0.0,10.0,0.0,10.0,0.0,0.0,0.0,0.0,0.0,0.0,12.0,14.0,2.0,13.18,0.36079999999999984,13.0,0.0,0.0,0.0,0.0,0.0,0.0,0.0,5.0,5.0,4.58,0.6215999999999999,5.0,0.0,0.0,0.0,0.0,0.0,0.0,0.0,0.0,0.0,0.0,0.0,0.0,0.0,5.0,5.0,4.58,0.6215999999999999,5.0,18.8575,33.285,14.427499999999995,22.057050000000004,4.940298,18.8575,0.0,0.0,0.0,0.0,0.0,0.0,0.0,0.0,0.0,0.0,0.0,0.0,64.0,194.0,130.0,86.14,32.7672,64.0,2.0,1.18,10.0,0.0,False,0.018059929014893283,0.0011784750727856816,Ga0.6276181562642702 Sn0.3176857241770414 Cd0.05469611955868833 ,Ga0.74Sn0.22Cd0.04,0.06703112656085827,2.655680160322124,-0.012886088445867205,4.1172,1.1017582819625018,-0.005692437026156728,82.20766,8220.766,-1.2669083483453512,0.005805237499088196,0.010500000000000115,13.18,0.7696000000000001,2.8166,3.0,0,3.0,0,0,32.7498,0.2452456316344117,3.54302,-0.03315178399082421
6.07,Ga0.916Sn0.084,Ga0.916 Sn0.084,2,0.9198434649439001,0.9162354041153659,0.9160011880737617,0.916000007136481,0.9160000000038525,31.0,50.0,19.0,32.596000000000004,2.923872000000003,31.0,74.0,80.0,6.0,74.504,0.9233280000000041,74.0,69.723,118.71,48.986999999999995,73.837908,7.538511456,69.723,302.91,505.08,202.16999999999996,319.89228,31.111536960000002,302.91,13.0,14.0,1.0,13.084000000000001,0.1538880000000012,13.0,4.0,5.0,1.0,4.0840000000000005,0.15388800000000044,4.0,122.0,139.0,17.0,123.42800000000001,2.6160960000000095,122.0,1.81,1.96,0.1499999999999999,1.8226,0.02308319999999995,1.81,2.0,2.0,0.0,2.0,0.0,2.0,1.0,2.0,1.0,1.084,0.15388800000000008,1.0,10.0,10.0,0.0,10.0,0.0,10.0,0.0,0.0,0.0,0.0,0.0,0.0,13.0,14.0,1.0,13.084000000000001,0.1538880000000012,13.0,0.0,0.0,0.0,0.0,0.0,0.0,4.0,5.0,1.0,4.916,0.1538879999999997,5.0,0.0,0.0,0.0,0.0,0.0,0.0,0.0,0.0,0.0,0.0,0.0,0.0,4.0,5.0,1.0,4.916,0.1538879999999997,5.0,18.8575,33.285,14.427499999999995,20.069410000000005,2.220219120000002,18.8575,0.0,0.0,0.0,0.0,0.0,0.0,0.0,0.0,0.0,0.0,0.0,0.0,64.0,141.0,77.0,70.468,11.849376000000003,64.0,2.0,1.084,10.0,0.0,False,0.005609209308919061,0.0004315950010654683,Ga0.8649522952356669 Sn0.13504770476433325 ,Ga0.916Sn0.084,0.0429063972657614,2.492424345741898,0.012075833598112613,1.6158240000000004,1.0938612699419223,-0.00239802096954343,73.837908,73.837908,-1.302593412188406,0.0033793164948269583,0.0038472000000000553,13.084000000000001,0.30777600000000005,2.83772,3.0,0,3.0,0,0,35.87148,0.14715562676870114,1.4642443200000002,-0.013356795621086048
6.0,Ga0.95Sn0.05,Ga0.95 Sn0.05,2,0.9513148795220223,0.9500461658082173,0.9500000767335914,0.9500000001518274,0.9500000000000155,31.0,50.0,19.0,31.95,1.8049999999999993,31.0,74.0,80.0,6.0,74.3,0.5699999999999974,74.0,69.723,118.71,48.986999999999995,72.17235,4.6537649999999955,69.723,302.91,505.08,202.16999999999996,313.0185,19.20614999999999,302.91,13.0,14.0,1.0,13.049999999999999,0.09499999999999904,13.0,4.0,5.0,1.0,4.05,0.09499999999999983,4.0,122.0,139.0,17.0,122.85,1.6149999999999949,122.0,1.81,1.96,0.1499999999999999,1.8175000000000001,0.01425000000000005,1.81,2.0,2.0,0.0,2.0,0.0,2.0,1.0,2.0,1.0,1.05,0.09500000000000004,1.0,10.0,10.0,0.0,10.0,0.0,10.0,0.0,0.0,0.0,0.0,0.0,0.0,13.0,14.0,1.0,13.049999999999999,0.09499999999999904,13.0,0.0,0.0,0.0,0.0,0.0,0.0,4.0,5.0,1.0,4.95,0.09499999999999983,5.0,0.0,0.0,0.0,0.0,0.0,0.0,0.0,0.0,0.0,0.0,0.0,0.0,4.0,5.0,1.0,4.95,0.09499999999999983,5.0,18.8575,33.285,14.427499999999995,19.578875,1.3706124999999982,18.8575,0.0,0.0,0.0,0.0,0.0,0.0,0.0,0.0,0.0,0.0,0.0,0.0,64.0,141.0,77.0,67.85,7.314999999999995,64.0,2.0,1.05,10.0,0.0,False,0.005609209308919061,0.0002664374421736554,Ga0.9177593635235654 Sn0.08224063647643455 ,Ga0.95Sn0.05,0.033889995488468785,2.719069357450778,0.016896941556331157,0.9975,1.0940391035390757,-0.0016504557331775847,72.17235,72.17235,-1.4370135345840163,0.0026562455475568226,0.0023750000000000338,13.049999999999999,0.19,2.8265,3.0,0,3.0,0,0,36.518499999999996,0.11357236317972949,0.9039249999999999,-0.008223250196715534
5.91,Ga,Ga1,1,1.0,1.0,1.0,1.0,1.0,31.0,31.0,0.0,31.0,0.0,31.0,74.0,74.0,0.0,74.0,0.0,74.0,69.723,69.723,0.0,69.723,0.0,69.723,302.91,302.91,0.0,302.91,0.0,302.91,13.0,13.0,0.0,13.0,0.0,13.0,4.0,4.0,0.0,4.0,0.0,4.0,122.0,122.0,0.0,122.0,0.0,122.0,1.81,1.81,0.0,1.81,0.0,1.81,2.0,2.0,0.0,2.0,0.0,2.0,1.0,1.0,0.0,1.0,0.0,1.0,10.0,10.0,0.0,10.0,0.0,10.0,0.0,0.0,0.0,0.0,0.0,0.0,13.0,13.0,0.0,13.0,0.0,13.0,0.0,0.0,0.0,0.0,0.0,0.0,5.0,5.0,0.0,5.0,0.0,5.0,0.0,0.0,0.0,0.0,0.0,0.0,0.0,0.0,0.0,0.0,0.0,0.0,5.0,5.0,0.0,5.0,0.0,5.0,18.8575,18.8575,0.0,18.8575,0.0,18.8575,0.0,0.0,0.0,0.0,0.0,0.0,0.0,0.0,0.0,0.0,0.0,0.0,64.0,64.0,0.0,64.0,0.0,64.0,2.0,1.0,10.0,0.0,True,0.0,0.0,Ga1.0 ,Ga1.0,0.0,0.0,0.02399399999999996,0.0,1.0,0.0,69.723,69.723,0.0,0.0,0.0,13.0,1e-06,2.81,1.0,0,1.0,0,0,37.47,0.0,0.0,0.0
6.16,Ga86.5Sn13.5,Ga86.5 Sn13.5,2,0.8754713016427209,0.8660947080877957,0.8650160183700908,0.8650002787027634,0.8650000007416393,31.0,50.0,19.0,33.565,4.437449999999998,31.0,74.0,80.0,6.0,74.81,1.4013000000000018,74.0,69.723,118.71,48.986999999999995,76.336245,11.440913850000005,69.723,302.91,505.08,202.16999999999996,330.20295000000004,47.216803500000005,302.91,13.0,14.0,1.0,13.135,0.2335499999999998,13.0,4.0,5.0,1.0,4.135,0.2335499999999998,4.0,122.0,139.0,17.0,124.295,3.9703500000000016,122.0,1.81,1.96,0.1499999999999999,1.8302500000000002,0.035032500000000064,1.81,2.0,2.0,0.0,2.0,0.0,2.0,1.0,2.0,1.0,1.135,0.23355,1.0,10.0,10.0,0.0,10.0,0.0,10.0,0.0,0.0,0.0,0.0,0.0,0.0,13.0,14.0,1.0,13.135,0.2335499999999998,13.0,0.0,0.0,0.0,0.0,0.0,0.0,4.0,5.0,1.0,4.865,0.2335499999999998,5.0,0.0,0.0,0.0,0.0,0.0,0.0,0.0,0.0,0.0,0.0,0.0,0.0,4.0,5.0,1.0,4.865,0.2335499999999998,5.0,18.8575,33.285,14.427499999999995,20.805212500000003,3.3695426250000002,18.8575,0.0,0.0,0.0,0.0,0.0,0.0,0.0,0.0,0.0,0.0,0.0,0.0,64.0,141.0,77.0,74.395,17.983349999999994,64.0,2.0,1.135,10.0,0.0,False,0.005609209308919061,0.0006550154170490234,Ga0.790062374695009 Sn0.20993762530499108 ,Ga0.865Sn0.135,0.05244414822547995,2.3261478581810713,0.004851596689275328,2.452275,1.0935960946935923,-0.003290532881539606,76.336245,7633.6245,-1.196388314772825,0.004160511018406752,0.0058387500000000835,13.135,0.4671,2.85455,3.0,0,3.0,0,0,34.90095,0.1863272943749319,2.2222282499999997,-0.020406628422219172
5.85,Ga0.979Al0.021,Ga0.979 Al0.021,2,0.9792252039240004,0.9790032208449387,0.9790000008891923,0.9790000000002922,0.979,13.0,31.0,18.0,30.622,0.7401240000000001,31.0,73.0,74.0,1.0,73.979,0.041118000000000765,74.0,26.9815386,69.723,42.7414614,68.82542931059999,1.757443409845212,69.723,302.91,933.47,630.56,316.15176,25.927366080000002,302.91,13.0,13.0,0.0,13.0,0.0,13.0,3.0,4.0,1.0,3.979,0.04111799999999992,4.0,121.0,122.0,1.0,121.979,0.041118000000000765,122.0,1.61,1.81,0.19999999999999996,1.8058,0.00822359999999998,1.81,2.0,2.0,0.0,2.0,0.0,2.0,1.0,1.0,0.0,1.0,0.0,1.0,0.0,10.0,10.0,9.79,0.4111800000000008,10.0,0.0,0.0,0.0,0.0,0.0,0.0,3.0,13.0,10.0,12.790000000000001,0.4111799999999991,13.0,0.0,0.0,0.0,0.0,0.0,0.0,5.0,5.0,0.0,5.0,0.0,5.0,0.0,0.0,0.0,0.0,0.0,0.0,0.0,0.0,0.0,0.0,0.0,0.0,5.0,5.0,0.0,5.0,0.0,5.0,16.48,18.8575,2.3775000000000013,18.807572500000003,0.09775804499999909,18.8575,0.0,0.0,0.0,0.0,0.0,0.0,0.0,0.0,0.0,0.0,0.0,0.0,64.0,225.0,161.0,67.381,6.619998000000001,64.0,2.0,1.0,9.79,0.0,False,0.009950166250831893,0.0002045654679508529,Ga0.9917673988193674 Al0.008232601180632732 ,Ga0.979Al0.021,0.007482006282347838,3.2571868716557906,0.02251695479900805,0.143913,1.0314826609812295,-0.000847245068562913,68.82542931059999,68.82542931059999,-15.134668491137397,0.0034953828413952378,0.002055900000000011,13.0,0.082236,2.82218,2.0,0,2.0,0,0,37.24152,0.041889240905343864,0.22368191999999998,-0.0010140269243173097
6.02,Ga93Zn5Cd2,Ga93 Zn5 Cd2,3,0.9315578350268973,0.930051255509377,0.9300000844058806,0.9300000001727847,0.9300000000000188,30.0,48.0,18.0,31.29,0.6683999999999992,31.0,69.0,74.0,5.0,73.67,0.6137999999999986,74.0,65.38,112.411,47.031000000000006,70.35960999999999,1.6820555999999909,69.723,302.91,692.68,389.7699999999999,328.2247,47.08534199999996,302.91,12.0,13.0,1.0,12.93,0.13020000000000023,13.0,4.0,5.0,1.0,4.02,0.03919999999999959,4.0,122.0,144.0,22.0,122.44,0.8623999999999978,122.0,1.65,1.81,0.16000000000000014,1.7996,0.01934399999999998,1.81,2.0,2.0,0.0,2.0,0.0,2.0,0.0,1.0,1.0,0.93,0.13019999999999995,1.0,10.0,10.0,0.0,10.0,0.0,10.0,0.0,0.0,0.0,0.0,0.0,0.0,12.0,13.0,1.0,12.93,0.13020000000000023,13.0,0.0,0.0,0.0,0.0,0.0,0.0,0.0,5.0,5.0,4.65,0.6509999999999997,5.0,0.0,0.0,0.0,0.0,0.0,0.0,0.0,0.0,0.0,0.0,0.0,0.0,0.0,5.0,5.0,4.65,0.6509999999999997,5.0,13.96,19.495,5.535,18.625375000000002,0.46653749999999994,18.8575,0.0,0.0,0.0,0.0,0.0,0.0,0.0,0.0,0.0,0.0,0.0,0.0,64.0,194.0,130.0,73.1,16.925999999999995,64.0,2.0,0.93,10.0,0.0,False,0.006379563620851014,0.000363889244883762,Ga0.921566417561077 Zn0.04648096546584148 Cd0.03195261697308142 ,Ga0.93Zn0.05Cd0.02,0.02549318880386216,10.286056112294343,0.016448347944446134,0.7238000000000001,1.1030481337732219,-0.0024569351398717903,70.35961000000002,7036.106,-3.780466265044711,0.0017077335935594107,0.0009799999999999967,12.93,0.07840000000000001,2.704,1.0,0,1.0,0,0,37.1887,0.05019260662777508,0.274659,-0.0015104846526218614
5.961,Ga82Sn12Zn6,Ga82 Sn12 Zn6,3,0.8309031231136395,0.820962581678528,0.8200113509642107,0.8200001696942157,0.820000000369753,30.0,50.0,20.0,33.22,4.027199999999999,31.0,69.0,80.0,11.0,74.42,1.3392000000000013,74.0,65.38,118.71,53.33,75.34086,10.408593600000007,69.723,302.91,692.68,389.7699999999999,350.55660000000006,78.140424,302.91,12.0,14.0,2.0,13.06,0.22560000000000038,13.0,4.0,5.0,1.0,4.12,0.21120000000000005,4.0,122.0,139.0,17.0,124.04,3.5904000000000043,122.0,1.65,1.96,0.31000000000000005,1.8184000000000002,0.03398400000000014,1.81,2.0,2.0,0.0,2.0,0.0,2.0,0.0,2.0,2.0,1.06,0.22560000000000002,1.0,10.0,10.0,0.0,10.0,0.0,10.0,0.0,0.0,0.0,0.0,0.0,0.0,12.0,14.0,2.0,13.06,0.22560000000000038,13.0,0.0,0.0,0.0,0.0,0.0,0.0,0.0,5.0,5.0,4.58,0.6888,5.0,0.0,0.0,0.0,0.0,0.0,0.0,0.0,0.0,0.0,0.0,0.0,0.0,0.0,5.0,5.0,4.58,0.6888,5.0,13.96,33.285,19.324999999999996,20.29495,3.1176119999999985,18.8575,0.0,0.0,0.0,0.0,0.0,0.0,0.0,0.0,0.0,0.0,0.0,0.0,64.0,194.0,130.0,81.04,27.945600000000002,64.0,2.0,1.06,10.0,0.0,False,0.02373869707974785,0.00103673934511769,Ga0.7588384260697135 Sn0.18907231765296126 Zn0.052089256277325184 ,Ga0.82Sn0.12Zn0.06,0.049970777323202785,4.043120671465726,0.0027364657064722644,2.4696,1.0935849939922535,-0.004871721632475676,75.34085999999999,7534.26,-1.9509684874288618,0.003957154605278156,0.0052800000000000746,13.06,0.42239999999999994,2.762,3.0,0,3.0,0,0,35.169,0.17566530783750448,2.0217479999999997,-0.018224831331467975
9.75,Bi,Bi1,1,1.0,1.0,1.0,1.0,1.0,83.0,83.0,0.0,83.0,0.0,83.0,86.0,86.0,0.0,86.0,0.0,86.0,208.9804,208.9804,0.0,208.9804,0.0,208.9804,544.4,544.4,0.0,544.4,0.0,544.4,15.0,15.0,0.0,15.0,0.0,15.0,6.0,6.0,0.0,6.0,0.0,6.0,148.0,148.0,0.0,148.0,0.0,148.0,2.02,2.02,0.0,2.02,0.0,2.02,2.0,2.0,0.0,2.0,0.0,2.0,3.0,3.0,0.0,3.0,0.0,3.0,10.0,10.0,0.0,10.0,0.0,10.0,14.0,14.0,0.0,14.0,0.0,14.0,29.0,29.0,0.0,29.0,0.0,29.0,0.0,0.0,0.0,0.0,0.0,0.0,3.0,3.0,0.0,3.0,0.0,3.0,0.0,0.0,0.0,0.0,0.0,0.0,0.0,0.0,0.0,0.0,0.0,0.0,3.0,3.0,0.0,3.0,0.0,3.0,32.95,32.95,0.0,32.95,0.0,32.95,0.0,0.0,0.0,0.0,0.0,0.0,0.0,0.0,0.0,0.0,0.0,0.0,12.0,12.0,0.0,12.0,0.0,12.0,2.0,3.0,10.0,14.0,True,0.0,0.0,Bi1.0 ,Bi1.0,0.0,0.0,0.02399399999999996,0.0,1.0,0.0,208.9804,208.9804,0.0,0.0,0.0,15.0,1e-06,2.18,3.0,0,3.0,0,0,12.85,0.0,0.0,0.0
5.946,Ga96.5Zn3.5,Ga96.5 Zn3.5,2,0.9656345064256973,0.9650153469240847,0.9650000121132576,0.9650000000113819,0.9650000000000003,30.0,31.0,1.0,30.965,0.06755000000000014,31.0,69.0,74.0,5.0,73.825,0.33774999999999733,74.0,65.38,69.723,4.3430000000000035,69.570995,0.29336965000000254,69.723,302.91,692.68,389.7699999999999,316.55195000000003,26.328963500000008,302.91,12.0,13.0,1.0,12.965,0.06755000000000014,13.0,4.0,4.0,0.0,4.0,0.0,4.0,122.0,122.0,0.0,122.0,0.0,122.0,1.65,1.81,0.16000000000000014,1.8044,0.01080800000000005,1.81,2.0,2.0,0.0,2.0,0.0,2.0,0.0,1.0,1.0,0.965,0.06755000000000003,1.0,10.0,10.0,0.0,10.0,0.0,10.0,0.0,0.0,0.0,0.0,0.0,0.0,12.0,13.0,1.0,12.965,0.06755000000000014,13.0,0.0,0.0,0.0,0.0,0.0,0.0,0.0,5.0,5.0,4.825,0.3377499999999998,5.0,0.0,0.0,0.0,0.0,0.0,0.0,0.0,0.0,0.0,0.0,0.0,0.0,0.0,5.0,5.0,4.825,0.3377499999999998,5.0,13.96,18.8575,4.897500000000001,18.6860875,0.33082612500000225,18.8575,0.0,0.0,0.0,0.0,0.0,0.0,0.0,0.0,0.0,0.0,0.0,0.0,64.0,194.0,130.0,68.55,8.781499999999996,64.0,2.0,0.965,10.0,0.0,False,0.006379563620851014,0.000215469761294243,Ga0.9670943099099768 Zn0.032905690090023275 ,Ga0.965Zn0.035,0.008216068526706973,399284.12491477665,0.021537643190671564,0.20265,1.0269846723038245,-0.0012613541787209858,69.57099500000001,6957.201,-18.68568161198443,0.0,0.0,12.965,1e-06,2.7589,1.0,0,1.0,0,0,37.459849999999996,0.0014227534347713336,0.009794749999999972,-1.015504784309014e-06
